Repository: johnpoole/BearsPawMainReport

File: content/11-live-load-assessment.txt
11
LIVE LOAD ASSESSMENT
Visual examination of the exhumed pipes in the Phase 1 repairs did not reveal signs of visual cracking consistent with
overloading or other stresses. While microcracking due to live loads cannot be ruled out on the ruptured and exhumed
pipe, the distribution of distressed pipes within green space, medians, and residential roads is relatively similar to those
under major roads. Therefore, live loading subsequent to construction is not believed to be a factor, however
microcracking due to live loads during original construction activities such as backfill, remains a possibility.

File: content/12-summary-of-observations.txt
12
SUMMARY OF OBSERVATIONS
Upon review of all available data at the time of writing this report, the following key findings can be made:
•
Pump and system operations immediately before the failure, did not contribute to the failure.
•
There is no information to suggest that applicable standards at the time were not followed. However, since
the time of manufacture design standards have evolved in relation to limit states such as microcracking,
prestress wire parameters, and protection from corrosive soils.
•
Sulphate resistant mortar was used in the manufacture of the pipe, which while meeting standards at the time,
has since been found to be less resistant to chloride penetration.
•
Microcracking of the mortar due to internal or external stresses may have occurred, allowing for accelerated
corrosion in areas with corrosive soils.
•
Some exhumed pipes with distress showed visible mortar cracking and delamination, while other distressed
pipes had firm sound mortar. There was no evidence of sulphate attack of the mortar on any pipes.
•
Prestress wires on the distressed pipes with cracked and/or delaminated mortar showed longitudinal splits,
lateral/transverse fractures, oblique fractures, pitting and general corrosion.
•
Prestress wires on the distressed pipe with sound mortar showed pitting and lateral fractures, indicating the
mortar was not passivating the steel.
•
There does not appear to be any clear differentiating characteristics of the distress in Class 16 versus Class 20
pipes.
•
Some prestress wires that appear good and electrically continuous, are brittle and are ready to fail. Therefore,
electromagnetic inspections are likely reporting conservative pipe condition.
•
Failed wires in the non-ruptured pipes did not show any necking or visible cup and cone fractures to indicate
that the wires experienced stresses beyond their original tensile strength. The necking observed in the
ruptured pipe is therefore believed to have occurred during the rupture.
•
Black corrosion by-product was evident on many lateral/transverse fractures indicating potential SCC as
defined by The Association for Materials Performance and Protection (AMPP).
•
There was no evidence of corrosion of the steel cylinder on the non-ruptured pipes, but there was on the
ruptured pipe.
•
The locations of the distressed pipes from the electromagnetic inspection show no geographical patterns
corresponding with land, structural or surface features. They are located in greenspaces, medians, residential
roads, major roads and under the Bow River suggesting that live loading is not a consideration.
•
Stray current pickup or discharge is not believed to be driving the corrosion of the prestress wires but could
be a contributing factor to corrosion of the prestress wires on pipes where the mortar has failed.
•
Extreme chloride concentrations are present in the soils surrounding the non-ruptured distressed pipes
exposed to date. Soil samples around the ruptured pipe are not considered to be reliable.
•
There appears to have been a dramatic shift in chloride concentrations between The City’s 2014 soil sampling
data and the most recent 2024 sampling data.
•
Elevated soil chloride concentrations are believed to be related to road de-icing activities using sodium
chloride.
•
There is a strong correlation between soils with low resistivities, high chloride concentrations, and pipes with
broken prestress wires.
•
Lab analysis shows evidence of general wire corrosion, pitting corrosion, brittle fractures and wire splitting.

•
There is evidence of Dynamic Strain Aging of some prestress wires due to longitudinal splitting.
•
The prestress wires used on the Class 16 pipe shows sensitivity to Hydrogen Induced Cracking (Hydrogen
Embrittlement) as defined by AMPP. The prestress wires on the Class 20 pipe do not show any sensitivity to
HE.
•
Mortar lab tests demonstrated chloride penetration has occurred on three of the four distressed pipes
exhumed to date, but did not occur on the ruptured pipe. The chloride penetration occurred on both Class 16
and Class 20 pipes, but not all.
•
On the failed pipe (Class 16) and pipe 20220 (Class 20), there is no clear evidence of if or how chlorides or
moisture may have reached the prestress wires.
•
The degree of pitting and corrosion on pipes with otherwise sound mortar, such as pipe 20220, supports the
potential for microcracking since chloride penetration was not found.

File: content/13-probable-cause.txt
13
PROBABLE CAUSE
Based on the information available to AE to date, the following conclusions can be made as to the probable cause of
the distress in the exhumed and ruptured pipe:

•
The June 5, 2024 rupture was caused by the loss of structural integrity of the pipe, primarily through the
failure of the prestress wires.
•
Since the ruptured pipe showed no evidence of chloride penetration within the mortar, it is believed that
microcracking or previous mortar damage allowed moisture and corrosive soils to interact with the
prestress wires, leading to Stress Corrosion Cracking or Hydrogen Embrittlement of the prestress wires
resulting in brittle wire failures.
•
It is difficult to distinguish between SCC and HE, however, both can occur on the same prestress wire. HE
is considered a form of SCC, but SCC is not considered a form of HE.
•
It is not possible to say with certainty at this point how passivation properties of the mortar coating on
the prestress wires were compromised.
•
Where mortar had already failed due to wire distress or other damage, the possibility for stray currents to
contribute to HE cannot be ruled out.
•
Since Class 20 pipe was not susceptible to HE, then SCC may be playing the largest role in causing the distress
on those pipes along the feedermain. The SCC would be due to the combination of tensile stress on wires
exposed to a corrosive environment via microcracking and/or chloride penetration of the mortar.
•
Dynamic Strain Aging is likely to have contributed to SCC on some wires due to crevice corrosion on pipes
where chlorides have penetrated the mortar and/or where microcracking has occurred.
•
Chloride induced corrosion and resulting pitting are also likely to have contributed to the SCC of wires on
some pipes.
•
In the pipes where HE is believed to have occurred, it is believed that pitting corrosion from chloride ingress
(through microcracks or mortar penetration) produced hydrogen, leading to HE and ultimately brittle failures
of the wires. HE is most likely to have occurred on the brittle failures where no evidence of corrosion product
is visible on the fracture surface itself.
•
Microcracking of the mortar over the years may have contributed to prestress wire corrosion.  The design of
C301 pipe is complex, and design standards of AWWA C301 have evolved over time. The design of the pipe
in the 1970’s, while acceptable at the time, may not have been sufficient to prevent microcracking, leading to
accelerated corrosion from aggressive environmental conditions over the entire life of the pipe.
•
High concentrations of chlorides in the soil are not always required to cause pipe distress if there is a
fluctuating water table, as fluctuating water tables can deposit chlorides on to the mortar leading to higher
concentrations on the mortar itself. Ground water monitoring has commenced to help with this assessment.
Additional soil sampling may be warranted next to pipes that are in a moderate to severe state of distress, to
assist in validating probable cause.

•
The dramatic shift in soil chemistry between 2014 and 2024 samples requires further investigation to develop
an opinion as to potential causes. In addition to ground water monitoring and additional soil sampling, a review
of distribution pipe failure rates in the Bowness/Montgomery area may be helpful. If chloride levels in the soil
have either increased or become widespread, the corrosion and break rates of other metallic pipe in the area
would also be expected to follow suit. Further to this, it would be prudent for The City to resample the soil in
areas along all feedermains where chloride levels were previously found to be greater than 100 mg/L,
particularly in areas along or adjacent to major roadways (Priority 1 snow removal routes). As a result, The City
may wish to revisit the risk profile of mortar coated steel, C301 and C303 along pipes with greater than
100 mg/L chlorides.
•
Spalling mortar appears to be attributed to either:
•
Brittle wire failures relieving tension and cracking the mortar leading to corrosion and further cracking.
•
Microcracking due to extreme internal or external stresses, leading to corrosion and visible cracking.
•
Based on the information available to date, it is most likely that the majority of the pipe distress along the
BSFM is due to SCC and HE. However, it is difficult to draw the conclusion that all the distressed pipes
reported by Pure along the entire feedermain have prestress wires failing due to a combination of HE or SCC
without further soil sampling, pipe exposure, and lab analysis of mortar and steel components.

File: content/2-bearspaw-south-feedermain.txt
2
BEARSPAW SOUTH FEEDERMAIN
2.1
Description
Construction of the 1950 mm and 1500 mm portions of the BSFM were completed in 1975. The portion of pipe that
is the focus of this report is AWWA C-301 (ECP), commonly referred to as Prestressed Concrete Cylinder Pipe (PCCP)
Embedded Cylinder Type.
The pipe was fabricated by Canron, which eventually became Hyprescon, then Hanson, then Forterra, and is now
known as Rinker. This type of pipe contains a thin gauge steel cylinder embedded within a concrete core. The pipe is
then laid horizontally and spun while prestressing wires are wound around it under stresses exceeding 150,000 psi.
The wires are then coated in a mortar mix. It is primarily the prestress wire diameter (gauge) and spacing (pitch) that
provide the internal pressure capacity of the pipe, while the steel cylinder acts primarily as a water barrier and not a
structural element. See Figure 2-1 below.

Figure 2-1 Cross Section of Typical C-301-ECP pipe per AWWA M9

Unique to this pipe is that the pressure classes, steel gauges, wire pitch, mortar and concrete core thickness, joints,
and lay lengths are generally dictated by the manufacturer based on project design requirements, in accordance with
AWWA design criteria. Pipe joints typically consist of bell and spigot made up of steel joint rings and rubber gaskets.
These joints are then protected by mortar-based field coatings commonly referred to as diapers.

Catastrophic failures of C301 pipe are not unusual given the nature of its design. While non-catastrophic leaks do
occur at joints, non-catastrophic leaks in the barrel section are considered rare. Catastrophic failures typically occur in
the barrel section. Across North America, the primary causes for the pipe to fail catastrophically in the barrel section
include:
•
Hydrogen embrittlement of the prestress wires, due to either stray current or the use of prestress wire with
hydrogen embrittlement sensitivity.
•
Sulphate attack of the mortar coating, allowing corrosion of the steel wires and cylinder to occur.
•
Chlorides penetrating the mortar/concrete and attacking the steel wires and cylinder.
•
Installation damage or poor-quality installation.
•
Third party damage after installation.

2.2
Design / Fabrication Details
Based on The City’s record drawings, the specific details of each segment of C301 pipe forming the BSFM are as
follows in Table 2-1.
Table 2-1
Pipe Fabrication Details
From 33 Avenue & 87 Street NW to 2424024VC7533
(VC2) at Edworthy Park
From 2424024VC7533 (VC2) at Edworthy Park to
1724013VC5125
(VC3) at Memorial Drive & 21 Street NW
•
City Microfilm 413.0043.XXX
•
Constructed in 1975
•
AWWA C301 (ECP) - Prestressed Concrete Cylinder
Pipe – Embedded Cylinder Type)
•
1981 mm (78”) Actual ID
•
Manufacturer – CANRON (now known as Rinker Pipe)
•
Joint Diameter – 2095 mm
•
4.88 m (16 ft) and 6.10 m (20 ft) standard lengths
•
Canron Pressure Class 16 and 20
•
Type V Sulphate Resistant Cement.
•
City Microfilm 413.0043.XXX
•
Constructed in 1975
•
AWWA C301-(ECP) (Prestressed Concrete Cylinder
Pipe – Embedded Cylinder Type)
•
1524 mm (60”) Actual ID
•
Manufacturer – CANRON (now known as Rinker Pipe)
•
Joint Diameter – 1622 mm
•
16 ft standard lengths
•
Predominantly Canron Pressure Class 17, 18 and some
11
•
Type V Sulphate Resistant Cement

The C301 portion of the BSFM does not have impressed current cathodic protection and was not designed with
electrically continuous joints.

2.3
Pressure Rating
The 1950 mm portion of the BSFM conveys water from the Bearspaw WTP High Lift Pump Station (HLPS) at an
elevation of 1083 m. Portions of the feedermain drop to as low as 1053 m based on the plan and profile record
drawings. It is AE’s understanding that the maximum pump head at the HLPS is approximately 57 m (90 psi). Based on
The City’s Feedermain Specifications, the conservative working pressure of the feedermain at the lowest point along
the 1950 mm portion is then 869 kPa (126 psi). The design pressure (which considers a transient event) for the lowest
portion of the feedermain would be 1310 kPa (190 psi) based on The City’s current standards, and 1145 kPa (166 psi)
based on current AWWA C304 standard. The City’s current design pressure requirements exceed current
AWWA C304 requirements which only require 40 psi surge pressure to be added to the working pressure. It is AE’s
understanding that The City’s current standards for calculating pressure ratings were common practice at The City in
the 1970’s.

The Canron fabrication drawings in The City’s records are missing a key page showing key design data, and do not
state the design pressure of the various pressure classes used along the pipe. Rinker indicated they do not have the
manufacturing records or design calculations of the pipe and were therefore unable to confirm the pressure ratings of
the pipe used on the project. Rinker referred AE to the AWWA C304 standard to determine each individual pipe
segment’s pressure rating. It is noted that C304 did not exist at the time of pipe manufacture, as the sole standard of
the day was C301.

The 1950 mm C301 portion of the BSFM is comprised of Canron Class 16 and Class 20 pipe segments. Past versions
of the manufacturer’s catalogues list the pressure classes of C301 pipe at various diameters and state the standard
working pressure ratings at various depths of cover via design charts. In general, these catalogues listed C301 Class 16
pipe as 1103 kPa (160 psi) working pressure at 0 m cover, and Class 20 at 1379 kPa (200 psi) working pressure at 0 m
cover for various pipe diameters. These pressure ratings decreased as the depth of cover increased. AE could not
source a catalogue specifically showing the 1950 mm diameter of C301 (ECP). As well, Rinker did not want to make
the assumption that the pipe used for the BSFM had the same ratings.

The original pipe that ruptured was a Class 16 pipe. Located at Sta. 136+74 to 136+90 ft, its invert was at an elevation
of approximately 1060 m. This equates to a working pressure of 800 kPa (116 psi), and a design pressure of 1200 kPa
(174 psi) based on current City standards, and a design pressure of 1076 kPa (156 psi) per C304. The City’s record
drawings provide evidence in numerous places that the Class 16 pipe was rated for a working pressure of at least
150 psi. While unconfirmed at this diameter, as noted above, Canron Class 16 C301 pipe was typically rated for
160 psi working pressure at 0 m cover.

Given the information available, there is no indication that the pipe’s original pressure ratings were not appropriate,
given the standards at the time. This is further supported by Performance Curves generated for The City by Pure,
which are discussed later in this report. This assumes the various pipe classes were installed at the appropriate
locations as per the lay sheets. There are no indications based on the exhumed pipe that the various pipe classes were
installed at incorrect locations, however Pure’s electromagnetic scans indicate changes were made during pipe
fabrication and installation that were not captured on the record drawings.

2.4
AWWA Standards
There are currently three AWWA documents applicable to the design, manufacture, and installation of prestressed
concrete cylinder pipe:
•
AWWA C301 Standard for Prestressed Concrete Cylinder Pipe.
•
AWWA C304 Standard for Design of Prestressed Concrete Cylinder Pipe.
•
AWWA M9 Design Manual for Concrete Pressure Pipe.

At the time this pipe was manufactured in 1974, only the C301 standard was in existence, having been first introduced
in 1949. AWWA C304 was not introduced until 1992, and the M9 manual was first introduced in 1979. This is an
important distinction to make as key changes were made to the design of PCCP pipe after 1979 which will be
discussed further in this report.

The American Concrete Pressure Pipe Association (ACPPA) was established in 1949 (the same year as C301) and
represents most North American PCCP manufacturers. The ACPPA generally references AWWA standards.

File: content/3-field-observations.txt
3
FIELD OBSERVATIONS
3.1
June 5, 2024 Rupture
Following work by The City crews to fully expose the ruptured pipe segment, representatives from The City (multiple
departments), AE, Corrpro (subconsultant to AE providing corrosion assessment services), and Pure met on-site on
June 8 and conducted an inspection of the pipe damage. Below is a summary of what was observed during the site
visit and subsequent days after removal of the pipe:
•
The pipe depth of bury was approximately 2.5 m to the top of the pipe, aligning with The City standards at the
time, but slightly deeper than indicated on the record drawings.
•
The cylinder tore in a crescent shape starting and ending from the longitudinal weld on the steel cylinder
positioned just above the springline. The tear occurred below the springline.
•
The cylinder showed signs of thinning close to the tear. This thinning could be attributed to the corrosion or
possibly elongation during the rupture. Water erosion of the cylinder was not visually apparent.
•
Every prestressed wire across the rupture (~2 m) was broken, and those still visible showed the wire break
generally at the same orientation along the springline. Based on wire spacing, this equated to approximately
200 broken wires. It is not possible to say which wires broke during the rupture.
•
Visually, the wire breaks at the time showed various modes of failure including general corrosion, lateral, and
oblique fractures indicating brittle failures, and some fractures with necking indicating some ductile failures.
•
There was a noticeable deep crease in the steel cylinder. Potential causes for the crease are uncertain and
could be from the rupture of the cylinder itself. See Figure 3-1 on the following page.
•
There was no visual evidence of external mortar or outer concrete core deterioration due to sulphates or
other soil conditions.
•
The invert of the west joint had field applied grout missing; corrosion of the spigot ring was apparent, but not
believed to be impacting the structural integrity of the pipe, and no indication of a leak. See Figure 3-2 on the
following page. Due to the degree of corrosion present, it is likely that the grout diaper was missing prior to
the failure.
•
Apart from the nearby presence of high voltage overhead electrical utilities, which will be discussed later, no
other utilities appear to be a contributing factor.

Figure 3-1 Downstream Extent of
Steel Cylinder Rupture

Figure 3-2 Bottom of Pipe
Showing Missing Diaper

Figure 3-3 Looking Upstream Along Springline

*Photos provided by The City of Calgary

3.2
Phase 1 Repairs
AE was present during the Phase 1 repair program to replace/rehabilitate the five pipes found to be distressed during
the electromagnetic inspections undertaken subsequent to the initial break. Please refer to Figure 3-4. Four out of the
five pipes were removed and transported to the Bearspaw Operations Workplace Centre for examination. High
pressure water jetting (hydroblasting) was used to remove the mortar coating to expose the prestress wire. Table 3-1
below summarize the key findings of the exhumed pipes.

Figure 3-4 Location of June 5 Rupture and Phase 1 Repairs

Table 3-1
Phase 1 Exhumed Pipe Measurements
Class 16 Measurements–
 Ruptured Pipe & Pure Robotic 20095
(See Figure 3-4)
Class 20 Pipe Measurements –
Pure Robotic 20189, 20202, 20219, 20220
(See Figure 3-5)
•
40 mm inner concrete lining
•
110 mm concrete core
•
20 mm mortar lining
•
Cylinder thickness = 1.6 mm (16 Gauge
•
Wire pitch - ~10 mm (varied – wire spacing not
even at times)
•
Wire thickness = ~4.1 mm (8 Gauge)
•
40 mm inner concrete lining
•
110 mm concrete core
•
20 mm mortar lining
•
Cylinder thickness = 1.6 mm (16 Gauge)
•
Wire pitch = ~10 mm (varied – wire spacing not
even at times)
•
Wire thickness = 4.8 mm (6 Gauge)

Figure 3-5 Class 16 Cross Section (Robotic Pipe 20095)

Figure 3-6 Class 20 Cross Section (Robotic Pipe 20220)

In general, the exhumed pipes provided the following observations:
•
No necking or cup and cone fractures at the wire breaks were evident.
•
Overall wire condition indicates many wires were electrically continuous while in-situ, but corroded to the
point they broke during excavation, exhuming, or transport. This explains why the electromagnetic inspections
would have reported fewer wire breaks than hydroblasting revealed.
•
Rubber gaskets were still soft and pliable despite being 50 years old.
•
Spigot and bell rings on all exhumed pipes were still in good shape with none to minimal corrosion.
•
There was no evidence of interior cracking or spalling on any pipes in areas of external damage.
•
There was evidence of patching on the internal mortar lining on some pipes.
•
No visual evidence of sulphate attack.
•
Wire failure modes visually appeared to be caused by transverse/lateral fractures, oblique fractures, and
general corrosion (loss of steel).
•
There was no evidence of steel cylinder corrosion.
•
Hydroblasting of pipe 20220 demonstrated that the mortar was not passivating the wires and pitting and
corrosion was occurring.

Pitting corrosion due to chlorides can produce hydrogen, leading to Hydrogen Embrittlement (HE) failures on steel
components susceptible to HE. HE is considered a form of Stress Corrosion Cracking (SCC), but SCC is not considered
a form of HE. Generally speaking, HE is considered to be a primary cause of brittle failures if the fractures do not show
evidence of corrosion byproduct, and the steel is not in an aggressive environment. SCC, which can result in brittle
failures as well, is generally caused by tensile stress on steel components exposed to a corrosive environment, such as
chlorides.

Table 3-2
Observations on Pure Robotic Pipe 20095
Pure Robotic Pipe 20095
(See Figures 3-6, 3-7, 3-8, 3-9, 3-10, 3-11, & 3-12)
In-Situ
Pre-hydroblasting
Post-hydroblasting
•
12 mm deep scrape marks on
mortar, inline with reported
broken wires.
•
Visible cracking and spalling
mortar.
•
Underlying corrosion evident.
•
Fabrication Sheets indicated
Class 16 pipe (same pipe as
ruptured pipe).
•
Exposed corroded wires
present with approximately
114 broken wires (minimum)
over ~1.1 m section.
•
Cracked external mortar with
rust stains.

•
Wire pitch:  9 to 9.3 mm.
•
Wire diameter:  4.1 mm
(8 gauge).
•
Pipe was too damaged from
removal and core samples to
accurately count wire breaks.
•
Pitting on wires with
lateral/transverse fractures and
oblique fractures indicating
brittle failure.

Figure 3-7 Robotic Pipe 20095 Showing Mortar Cracks and Evidence of Corrosion

Figure 3-8 Robotic Pipe 20095 Showing Mortar Cracks, Failed Mortar and Corrosion

Figure 3-9 Robotic Pipe 20095 Showing Mortar Cracks

Figure 3-10
Pipe 20095 SW End Showing Missing Wires and General Corrosion Prior to Hydroblasting

Figure 3-11
Pipe 20095– SW End – Corroded Wires

Figure 3-12
Pipe 20095 Post Hydroblast – Believed to be South Side, West End on Left

Figure 3-13
Pipe 20095 –Wire Corrosion, Lateral and Oblique Cracking, and Wire Splice

Table 3-3
Observations on Pure Robotic Pipe 20189
Pure Robotic Pipe 20189
(See Figures 3-13 & 3-14)
In-Situ
•
Thrust block covering east joint.
•
Wire breaks are in 7.5 ft of exposed pipe to the west of the thrust
block.
•
Sound concrete, no indication of delamination or visible cracking.

The City chose to leave the pipe in place due to the thrust block, and reduce the risk of rupture with a structural
reinforced concrete encasement designed by AE. Therefore, the pipe was not exhumed for further analysis.

Figure 3-14
Robotic Pipe 20189 Showing Thrust Block

Figure 3-15
Robotic Pipe 20189 Showing Scrape But Otherwise Sound Mortar

Table 3-4
Pure Robotic Pipe 20202
Pure Robotic Pipe 20202
(See Figures 3-15, 3-16, 3-17, 3-18, 3-19, 3-20, 3-21 & 3-22)
In-Situ
Pre-hydroblasting
Post-hydroblasting
•
Longitudinal and
circumferential cracks.
•
Evidence of corrosion through
mortar staining.
•
Firm mortar but sounding
indicated delamination.

•
Fabrication Sheets indicate
Class 20 Pipe.
•
Cracks in external mortar with
rust stains evident.
•
Spalling and corrosion on north
side. Corrosion on south side
over 1 m in length
longitudinally.

•
Wire pitch:  10 mm.
•
Wire diameter:  4.82 mm wire.
•
Broken wires over 2.25 m from
west joint to east cut:
122 intact, 103 broken/
compromised.
•
Breaks predominantly occurred
at springline, but also at various
circumferential positions around
the pipe.
•
Breaks due to general corrosion
(loss of steel material) along with
lateral/transverse fractures and
oblique fractures indicative of
brittle failure.
•
Uneven wire spacing.

Figure 3-16
Robotic Pipe 20202 Showing Cracking and Evidence of Corrosion

Figure 3-17
Robotic Pipe 20202 Showing Failed Mortar and Corroded Wires

Figure 3-18
Pipe 20202 – SE End Showing General Corrosion Under Cracked Mortar

Figure 3-19
Pipe 20202 – Post Hydroblast Showing Wire Corrosion Where Mortar Delamination Occurred.

Figure 3-20
Pipe 20202 – Corroded Broken Wire with Oblique Fracture

Figure 3-21
Pipe 20202 – Wires Completely Corroded Away

Figure 3-20 also shows
broken wires due to general
corrosion, however there is
possible evidence of wire
splitting and crevice
corrosion (as deﬁned by The
Association for Materials
Performance and Protection
- AMPP) occurring as shown
in the arrows.

Figure 3-22 Pipe 20202 – Evidence of Brittle Failures
Figure 3-21 and 3-22 both
show evidence of splitting
and lateral/transverse
fractures indicating brittle
failure. Notice the corrosion
product on the edge of the
fracture. Note that some
surface rust has occurred
post-hydroblasting in these
photos.

Figure 3-23
Pipe 20202 – Evidence of Splitting and Brittle Failures

Table 3-5
Observations on Pure Robotic Pipe 20220
Pure Robotic Pipe 20220
(See Figures 3-23, 3-24, 3-25, 3-26 & 3-27)
In-Situ
Pre-hydroblasting
Post-hydroblasting
•
Firm mortar with no evidence
of cracking, delamination, or
distress.

•
Fabrication Sheets indicate
Class 20 Pipe.
•
No evidence of damage or
distress.
•
Hammer sounding showed no
evidence of hollowness or
delamination.
•
Minor, tan-coloured stains on
invert of pipe, but otherwise
solid mortar.
•
Wire pitch:  ~10 mm.
•
Wire diameter:  4.82 mm.
•
Over 4.47 m:  379 intact wires,
68 broken wires.
•
Most wire breaks occurred at
springline on south side.
•
Wire spacing not even.
•
All failures appear to be via
brittle failures.

Figure 3-24
Robotic Pipes 20219 and 20220

Figure 3-25 Pipe 20220 North Side

Figure 3-26
Pipe 20220 – June 30 Immediately Post Hydroblast
Figure 3-25 shows
corrosion stains on
the mortar and
concrete core,
pitting on the wires
(arrow) and lateral/
transverse fractures
indicating brittle
failure.

Figure 3-27 Pipe 20220 on June 30 Immediately Post Hydroblast

Figure 3-28 Pipe 20220 on June 30 Immediately Post Hydroblast

Figure 3-27 shows
corrosion staining on
the outside of the
concrete core, and
black corrosion
product on the
lateral/transverse
fractures.

Table 3-6
Observations on Pure Robotic Pipe 20219
Pure Robotic Pipe 20219
(See Figures 3-28, 3-29, 3-30, 3-31, 3-32, 3-33 & 3-34)
In-Situ
Pre-hydroblasting
Post-hydroblasting
•
Visible cracks.
•
Evidence of external mortar
patching.

•
Fabrication Sheets indicate
Class 20 Pipe.
•
Spalling mortar and corroded
wires.

•
Wire pitch:  ~10 mm.
•
Wire diameter:  4.82 mm.
•
70 intact, 118 broken/
compromised wires within
1.88 m of west joint.
•
Indicates pipe did not rupture
with 118 compromised wires.
•
Transverse/lateral fractures.
•
Wire blocks on wires indicating
manufactured wire splices.
•
Corrosion under previously
intact mortar indicating
microcracking and/or chloride
penetration

Figure 3-29
Robotic Pipe 20219 Showing Mortar Patch

Figure 3-30
Robotic Pipe 20219 Showing Cracking

Figure 3-31
Pipe 20219 North Side Prior to Hydroblasting

Figure 3-32
Pipe 20219 - West Cut on Left Side, Post Hydroblasting

Figure 3-31 shows
the degree of
corrosion occurring
on the wires post-
hydroblasting, even
in the areas where
concrete had not
visibly cracked or
spalled. This
provides evidence of
microcracking
and/or chloride
penetration.

Figure 3-33
Pipe 20219 – Lateral Wire Fractures with Splitting, and Corrosion Stains on Core

Figure 3-34
Pipe 20219 Showing Entire Section of Prestress Wire Missing

Figure 3-35
Pipe 20219 – Wire Splice

File: content/4-pump-operations-summary.txt
4
PUMP OPERATIONS SUMMARY
AE conducted a pump operations review immediately following the rupture of the BSFM; the technical memorandum
is included in Appendix A. This review included an examination of pump operations prior to the failure, as well as a
hydraulic analysis of the BSFM during a simulated transient pressure event. According to this review, pump operations
immediately before the failure did not contribute to the failure. The modeled pressures during the simulated transient
event were within bounds and not a contributing factor.

File: content/5-finite-element-analysis-and-limit-state-design.txt
5
FINITE ELEMENT ANALYSIS & LIMIT STATE DESIGN
Pure was enlisted by The City to develop Performance Curves through Finite Element Analysis (FEA) to determine
when a pipe will reach various limit states as defined by AWWA C304, based on internal pressure, depth of cover, and
the number of wire breaks per pipe segment. The Performance Curves for the Class 16 pipe at two depths of cover
are provided in Figures 5-1 and 5-2. At the time of writing this report, AE had not received Performance Curves for
the Class 20 pipe.

Pure’s Performance Curves for the Class 16 1950 mm pipe show that the normal working pressure and design
pressure (accounting for potential transients/surge) are well within the yield strength and ultimate strength of the
pipe. However, the Performance Curves show that Class 16 pipes could possibly experience microcracking of the
external mortar due to mild transient events, especially in areas with deep cover (significant external loading) or if any
prestress wires have already been compromised. Microcracks are very small cracks within the mortar that are invisible
to the naked eye, and an indication that the pipe has experienced significant internal or external stresses.

Microcracking has no immediate impact on the structural integrity of a pipe but compromises the ability of the mortar
to protect the prestressed wires from moisture and interaction with the soil around the pipe. There is a possibility that
surge pressures resulted in microcracking of some pipes due to operations over the last 50 years. While Performance
Curves for Class 20 pipes and 1500 mm pipes have not been provided, it is possible that the working pressures and
external loading in those areas, combined with transient events, resulted in microcracking of those pipes as well.

AWWA C304, which requires pipes to be designed according to the limit states as shown in Pure’s Performance
Curves, was introduced in 1992. AWWA C304 introduced a unified design procedure that replaced two procedures
previously outlined in AWWA C301-84. Therefore, it is possible that the design of the pipe did not account for
microcracking while still meeting applicable standards at that time.

Figure 5-1 Pure Technologies FEA Performance Curve for Class 16 C301-ECP w 2.1 m Cover

Figure 5-2 Pure Technologies FEA Performance Curve for Class 16 C301-ECP w 4.1 m Cover

File: content/6-electromagnetic-inspection-results.txt
6
ELECTROMAGNETIC INSPECTION RESULTS
Following the June 5 rupture, The City contracted Pure to inspect the C301 portion of the BSFM west of the
Shaganappi Pump Station, using robotic and free-swimming electromagnetic inspection tools that employ remote field
eddy current transducer coupling technology (RFEC/TC). These inspections revealed a total of 239 distressed pipes in
addition to the pipe that ruptured. See Appendix B and Table 6-1. Distressed pipes are considered to be pipe lengths
having one or more wraps of prestressed wires that have broken, with each failed wrap commonly referred to as a
wire break. This translates to approximately 12.5% of the 9.6 km of inspected pipe being in some form of distress. The
locations of these pipes are mapped in Figure 6-1, 6-2, 6-3 and 6-4 and will be discussed in greater detail in the
following sections. The wire breaks on these figures are colour coded to align with The City’s pre-existing wire break
thresholds informed by Pure’s Performance Curves in Figures 5-1 and 5-2.

Table 6-1
Wire Break Distribution From Electromagnetic Inspections

Number of Pipes with >= 40 & Distributed Wire
Breaks
20
Number of Pipes with 30 – 35 Wire Breaks
16
Number of Pipes with 10 – 25 Wire Breaks
117
Number of Pipes with 1 – 5 Wire Breaks
86

Figure 6-1 Overall Wire Break Locations and Degree of Severity from Electromagnetic Inspection

Figure 6-2 Wire Break Locations and Degree of Severity from Electromagnetic Inspection Between 87 St NW and Bow River

Figure 6-3 Wire Break Locations and Degree of Severity from Electromagnetic Inspection Between Bow River and Shaganappi Tr NW

Figure 6-4 Wire Break Locations and Degree of Severity from Electromagnetic Inspection Between Shaganappi Tr NW and Memorial Drive Pump
Station

File: content/7-stray-current-assessment.txt
7
STRAY CURRENT ASSESSMENT
Corrpro was retained by AE to conduct tests for stray current and the presence of cathodic protection on the pipeline
at the initial rupture location, as well as the subsequent Phase 1 repair sites. Their report is included in Appendix C
with key findings as follows:
•
Corrpro conducted pipe to soil DC potential measurements that confirmed no cathodic protection exists on
the pipeline as per City records.
•
The DC potential was -302 mV, less than the -1000 mV industry threshold of causing hydrogen
embrittlement.
•
No significant levels of stray current were found.
•
Low AC potential indicate unlikely AC influence being a factor.
•
Corrpro noted that while the voltage potential itself would not likely be a concern, damaged mortar coating
could be a contributing factor to steel corrosion, and stray current pickup or discharge in those areas cannot
be ruled out.

File: content/8-environmental-investigation.txt
8
ENVIRONMENTAL INVESTIGATION
8.1
Soil Sample Assessment
The City’s Feedermain Condition Assessment Program has established criteria for assessing the aggressiveness of soils
as shown in Table 8-1 below. These criteria have also informed The City’s Standard Specifications and Design
Guidelines for Feedermains to prevent deterioration of C301, C303, and mortar coated C200 pipe.

Table 8-1
City of Calgary Feedermain Soil Assessment Thresholds
pH
Aggressive
pH < 5.5 (Acidic)
Resistivity (Lab)
Very Corrosive
< 500 ohm-cm
Corrosive
< 1000 ohm-cm
Moderately Corrosive
< 1500 ohm-cm
Chlorides
Corrosive
> 700 mg/L
Moderately Corrosive
> 70 mg/L
Sulphate
Aggressive
> 2000 mg/L
Moderately Aggressive
> 1000 mg/L

Soil samples obtained by Thurber Engineering (Thurber) were gathered at the five additional repair sites and are
detailed in Appendix D. That information, along with soil samples obtained by The City subcontractors in 2014 and
2024 (Appendix E) is plotted on Figures 8-1 and 8-2. The soil samples taken at the original rupture site were not
considered reliable by AE due to the volume of water released and, therefore, were not included in this report.
The data shows a significant number of segments with moderate to very high chloride levels and low resistivities.
None of the samples showed any sign of aggressive sulphate levels. The data shows that areas with high chloride
levels generally had low resistivities as expected, and therefore any steel exposed to the environment in these areas
would be subject to accelerated corrosion and failure rates.

While AWWA M9 did not exist at the time of manufacture or installation, the current edition of M9 specifically states
that supplemental protection of C301 pipe is required in buried applications with high chloride environments. It goes
on to specify that in areas where resistivities are below 1500 ohm-cm (common in Calgary), and water-soluble chloride
exceeds 400 ppm (400 mg/L), one of several specific mitigation steps need to be taken in either the manufacture or
construction of the feedermain. Based on available information, none of the mitigative steps outlined in M9 were
applied to the feedermain, nor were they expected to be for a pipe of this vintage.

Figure 8-1 Chloride Levels– mg/L

Chloride Legend:
     >700 mg/L
     70 – 700 mg/L
     <70 mg/L

Figure 8-2 Resistivities– ohm-cm

A desktop review of the soil sampling data in relation to the electromagnetic scan information shown on Figure 6-1,
through the use of GIS software, revealed the following general observations:
•
Comparing the wire break data in Section 6 to the chloride and resistivity data along the entirety of the ~9 km
of C301-ECP pipe, there is a strong correlation between level of distress, level of chlorides and soil resistivity.
•
There are some moderate to severe distressed pipes being reported near areas with relatively low chloride
and low sulphates levels. Fluctuating groundwater levels can often deposit high levels of chlorides and
sulphates on pipes in soils that have relatively low chloride or sulphate concentrations.
•
There are areas with high levels of chlorides that do not correlate with severe areas of pipe distress.
•
Soil samples showing both moderate and significant chloride levels are adjacent to pipes with moderate
distress, even though some resistivity values are high and are therefore considered to have low corrosivity
soil. This could indicate that these areas have fluctuating groundwater levels that deposit the chlorides on the
pipe.

Resistivity Legend:
     <500 ohm-cm
     500 – 1000 ohm-cm
     1000 – 1500 ohm-cm
     >1500 ohm-cm

When comparing the 2024 soils sampling data to those The City proactively obtained in 2014 as part of its
Feedermain Condition Assessment Program, there are significant observations to note:
•
In 2014, some areas along the feedermain exhibited moderate to severe levels of chlorides
(i.e., 200 - 1000 mg/L), but generally not the level of chlorides seen around the recent failures or pipe repairs.
Multiple locations where 2014 soil samples showed either negligible or moderate chlorides (~200 mg/L),
2024 samples from the same locations show significant chloride levels in the thousands. Either very isolated
pockets of chlorides exist, or significant soil chemistry changes in the last 10 years have occurred. The
dramatic shift in soil chemistry between 2014 and 2024 samples may require further investigation as to the
cause. Ongoing groundwater monitoring may assist in understanding if chlorides are migrating through the
soils. As well, additional soil sampling may be warranted next to pipes that are in a moderate to severe state of
distress to understand chloride levels in those locations.

2014 soil samples indicated chloride levels were 1008 mg/L on 33 Avenue NW just west of 83 Street NW
(Sample ID 2014-002). The 2024 electromagnetic inspection results show significantly distressed pipes between 17 m
and 50 m from the sample, as shown in Figure 8-3 below.

Figure 8-3 Soil Samples and Wire Breaks on 33 Avenue & 83 Street NW

Legend:
# mg/L       2014 Chloride Concentration
# mg/L        2024 Chloride Concentration
    # ohm-cm  2024 Resistivity Value
    #            Number of wire breaks

Some locations indicated high soil resistivity and low chloride concentrations (2024FMSS-19), yet electromagnetic
inspections indicated moderate distressed pipes within 10 m as shown in Figure 8-4.

Figure 8-4 Soil Samples and Wire Breaks on 33 Avenue & 77 Street NW

Legend:
# mg/L       2014 Chloride Concentration
# mg/L        2024 Chloride Concentration
    # ohm-cm  2024 Resistivity Value
    #            Number of wire breaks

In many areas, low resistivity soils and moderate chloride levels from both 2014 and 2024 soil samples were found
adjacent to pipes showing moderate distress, similar to those shown in Figure 8-5.

Figure 8-5 Soil Samples and Wire Breaks on 16 Avenue & Sarcee Trail NW

Legend:
# mg/L       2014 Chloride Concentration
# mg/L        2024 Chloride Concentration
    # ohm-cm  2024 Resistivity Value
    #            Number of wire breaks

Figure 8-6 shows that while 2024 FMSS-13 had moderate chlorides at 316 mg/L, just 15 m away, 2014-007 had
negligible chlorides. Both of these samples were taken from areas off of the roadway in greenspace

Figure 8-6 Soil Samples and Wire Breaks on 16 Avenue & Bowmont Crescent NW

Legend:
# mg/L       2014 Chloride Concentration
# mg/L        2024 Chloride Concentration
    # ohm-cm  2024 Resistivity Value
    #            Number of wire breaks

Figure 8-7 illustrates that the 2014 soil sample (2014-009) shows chlorides at 239 mg/L. However, soil samples 22 m
west (2024FMSS-06) and 15 m east (2024FMSS-07) on either side show chlorides at 1550 and 2270 mg/L,
respectively. This is a significant difference. In addition to this, the pipes adjacent to these very corrosive chloride
levels only show mild distress. It is possible that differences in groundwater movement along the feedermain may be a
factor. Similar scenarios repeat themselves multiple times along the feedermain.

Figure 8-7 Soil Samples and Wire Breaks on 16 Avenue & 49 Street NW

Legend:
# mg/L       2014 Chloride Concentration
# mg/L        2024 Chloride Concentration
    # ohm-cm  2024 Resistivity Value
    #            Number of wire breaks

Figure 8-8 shows that the 2024 soil samples with both moderate and signiﬁcant chloride levels, and low resistivity,
are adjacent to pipes with moderate distress.
Figure 8-8 Soil Samples and Wire Breaks on 16 Avenue & Home Road NW

Legend:
# mg/L       2014 Chloride Concentration
# mg/L        2024 Chloride Concentration
    # ohm-cm  2024 Resistivity Value
    #            Number of wire breaks

Phase 1 repair site of Pipe 20095 as shown in Figure 8-9, had soil samples with chloride levels ranging from 257 mg/L
(moderate) to 3070 mg/L (extreme), while soil resistivity ranged from corrosive (460 ohm-cm) to not corrosive
(2460 ohm-cm). Significant pipe distress was evident on the pipe exhumed from this location.
Figure 8-9 Soil Samples and Wire Breaks on 16 Avenue & 45 Street NW

Legend:
# mg/L       2014 Chloride Concentration
# mg/L        2024 Chloride Concentration
    # ohm-cm  2024 Resistivity Value
    #            Number of wire breaks

Repaired Phase 1 pipes 20189, 20202, 20219 and 20220 in Figure 8-10 had soils with low resistivities (corrosive), as
well as high to extreme levels of chlorides (as high as 8490 mg/L). There is no doubt based on this data that chlorides
played a role in the distressed pipes that were exhumed from these locations. However, it is significant for The City to
note that the 2014 soils samples (2014-011) indicated negligible levels (59.15 mg/L) of chlorides within 30 m of
Pipes 20189 and 20202.

Figure 8-10
Soil Samples and Wire Breaks on 16 Avenue & 42 Street NW

8.2
Geo-Environmental Assessment
AE conducted a Geo-Environmental review along the feedermain which indicated a moderate to high potential for soil
and groundwater contamination due to current or past activities. Refer to Appendix F. Specifically, road de-icing
activities using sodium chloride is highly likely to have contributed to the elevated chloride concentrations found in
the soil samples. While The City has confirmed that both sodium chloride (road salt) and liquid calcium chloride (brine)
have been used as de-icers in the past, AE discovered a strong correlation between the elevated sodium and chloride
concentrations.

Furthermore, AE’s Geo-Environmental review concluded that high concentrations of chlorides in greenspaces are not
surprising. This is because chlorides from meltwater can migrate and accumulate in these areas, due to multiple factors
including the presence of gravel soils common in the region.

Legend:
# mg/L       2014 Chloride Concentration
# mg/L        2024 Chloride Concentration
    # ohm-cm  2024 Resistivity Value
    #            Number of wire breaks
