Repository: johnpoole/BearsPawMainReport

File: content/1-introduction.txt
1
INTRODUCTION
1.1
Scope of Work
The purpose of this report is to provide The City of Calgary (The City) with a summary of the forensic investigation
into the failure of The City’s Bearspaw South Feedermain (BSFM), and distressed pipe located subsequent to the initial
failure. This report will outline the findings obtained through various field, laboratory, and desktop investigations of
the initial rupture and subsequent Phase 1 repairs. This report will not detail any findings of the Phase 2 repairs, as
they were ongoing at the time of this report but will cover the electromagnetic inspection results of the entire
Prestressed Concrete Cylinder Pipe (AWWA C301) portion of the BSFM. Key findings of potential causes for the
material failures and pipe distress will be provided, but this report is not intended to be a root cause analysis.

1.2
Background
On June 5, 2024, The City experienced a significant break on the BSFM. This feedermain is the backbone of The City’s
transmission network, conveying water from the Bearspaw Water Treatment Plant (BWTP) directly into the Glenmore
Pressure Zone (PZ). This is The City’s largest PZ, which feeds numerous other PZ’s, ultimately providing water service
to over 90% of The City’s population, as well as Regional Customers. See Figure 1-1 on the following page.

The BSFM is 10.84 km in length and is comprised of the following segments:
•
1.61 km 1950 mm diameter AWWA C200 steel pipe.
•
5.94 km 1950 mm diameter AWWA C301 prestressed concrete cylinder pipe (PCCP).
•
3.29 km 1500 mm diameter AWWA C301 PCCP.

During the response to the initial rupture, The City performed electromagnetic inspections of the pipe 2.5 km
upstream (west) and 1.7 km downstream (east) of the failed pipe. This was the maximum length of pipe that could be
inspected given equipment and time limitations. These inspections revealed additional distressed pipe segments
resulting in the decision to perform immediate repairs of five additional sites before returning the BSFM to service.
Following return to service, The City performed further electromagnetic inspection of the BSFM, covering the full
5.9 km length of 1950 mm diameter AWWA C301 and 3.3 km of 1500 mm diameter AWWA C301 pipe that forms
part of the BSFM. An additional 0.5 km of 1200 mm C301 feedermain leading into the Memorial Drive Pump
Station #5 was inspected as well. The steel (AWWA C200) section of BSFM was not inspected.

The City requested Associated Engineering (AE) to conduct a forensic investigation of the initial rupture, also
considering information gathered from the proactively repaired pipes in Phase 1 which were identified through
electromagnetic inspection.

1.3
Investigation Summary
AE compiled information from various sources including The City and its subconsultants to form this forensic
investigation. These inputs include the following:
•
Field observations and measurements with pipes in-situ by AE.
•
Field observations and measurements by AE following pipe exhumation and hydroblasting coordinated by The
City.
•
Stray current assessment by Corrpro (AE subconsultant).
•
Laboratory analysis of mortar, concrete, and steel samples by Tetra Tech, Pure Technologies (Pure), and
Thurber Engineering (AE subconsultant).
•
Soil samples adjacent to and in close proximity to the feedermain by The City’s subcontractors and Thurber
Engineering (AE subconsultant).
•
Desktop review of record drawings and AWWA standards.
•
Pure’s Finite Element Analysis.
•
Geo-Environmental review by AE.
•
Pure’s Electromagnetic Inspection results.

File: content/10-mortar-and-concrete-analysis.txt
10
MORTAR AND CONCRETE ANALYSIS
Tetra Tech was retained by Pure to conduct laboratory analysis of the mortar and concrete core samples obtained
from the June 5, 2024 rupture. Tetra Tech’s report (in Appendix H) concluded that the mortar and concrete used in
the Class 16 pipe, which ruptured, was of good to excellent quality and would have met C301 standards. There was no
mortar deterioration or chemical attack, and the level of chlorides in the mortar and concrete were low, so they were
not a contributing factor to the deterioration of the steel components.

AE’s subconsultant Thurber Engineering conducted an analysis of the mortar and concrete samples of the pipes which
were exhumed in the Phase 1 repairs. Thurber’s analysis (in Appendix D) determined that 3 of the 4 pipes exhumed
(Pure Robotic Pipe 20095, 20202, 20219) had chloride ions penetrate the mortar that exceeded American Concrete
Institute thresholds.
•
Pipe 20095 showed evidence of chloride penetration in the mortar samples where distress was noted, but not
in areas where the pipe was in otherwise good shape. There was also no chloride penetration of the outer
concrete core.
•
Pipe 20202 showed evidence of chloride penetration in the mortar samples where distress was noted, but not
in areas where the pipe was in otherwise good shape. There was evidence of chloride penetration of the outer
concrete core in some of the distressed areas.
•
Pipe 20219 showed evidence of chloride penetration in the mortar samples where distress was noted, and
generally not where the pipe appeared sound.
•
Pipe 20220 had only one core taken, which did not show evidence of chloride penetration of the mortar or
concrete.

It is important to note here that the fabrication drawings of the pipes routinely listed the use of Type V Sulphate
resistant cement. While soils with high sulphates are more commonly found in Calgary than soils with high chloride
levels, sulphate resistant cement is considered to be one of the least resistant mixes to chloride penetration.
