Repository: johnpoole/BearsPawMainReport

File: pages/probable-cause.html
Probable Cause — BearsPaw Main Report

BearsPaw Main Report

  Redesigned web presentation
  Overview

Timeline

Incident & Repairs

System Background

Analyses

Findings

→ Probable Cause

Appendices

Probable Cause

Content extracted from the report and organized for web reading.

13 Probable Cause

13
PROBABLE CAUSE
Based on the information available to AE to date, the following conclusions can be made as to the probable cause of
the distress in the exhumed and ruptured pipe:

•
The June 5, 2024 rupture was caused by the loss of structural integrity of the pipe, primarily through the
failure of the prestress wires.
•
Since the ruptured pipe showed no evidence of chloride penetration within the mortar, it is believed that
microcracking or previous mortar damage allowed moisture and corrosive soils to interact with the
prestress wires, leading to Stress Corrosion Cracking or Hydrogen Embrittlement of the prestress wires
resulting in brittle wire failures.
•
It is difficult to distinguish between SCC and HE, however, both can occur on the same prestress wire. HE
is considered a form of SCC, but SCC is not considered a form of HE.
•
It is not possible to say with certainty at this point how passivation properties of the mortar coating on
the prestress wires were compromised.
•
Where mortar had already failed due to wire distress or other damage, the possibility for stray currents to
contribute to HE cannot be ruled out.
•
Since Class 20 pipe was not susceptible to HE, then SCC may be playing the largest role in causing the distress
on those pipes along the feedermain. The SCC would be due to the combination of tensile stress on wires
exposed to a corrosive environment via microcracking and/or chloride penetration of the mortar.
•
Dynamic Strain Aging is likely to have contributed to SCC on some wires due to crevice corrosion on pipes
where chlorides have penetrated the mortar and/or where microcracking has occurred.
•
Chloride induced corrosion and resulting pitting are also likely to have contributed to the SCC of wires on
some pipes.
•
In the pipes where HE is believed to have occurred, it is believed that pitting corrosion from chloride ingress
(through microcracks or mortar penetration) produced hydrogen, leading to HE and ultimately brittle failures
of the wires. HE is most likely to have occurred on the brittle failures where no evidence of corrosion product
is visible on the fracture surface itself.
•
Microcracking of the mortar over the years may have contributed to prestress wire corrosion.  The design of
C301 pipe is complex, and design standards of AWWA C301 have evolved over time. The design of the pipe
in the 1970’s, while acceptable at the time, may not have been sufficient to prevent microcracking, leading to
accelerated corrosion from aggressive environmental conditions over the entire life of the pipe.
•
High concentrations of chlorides in the soil are not always required to cause pipe distress if there is a
fluctuating water table, as fluctuating water tables can deposit chlorides on to the mortar leading to higher
concentrations on the mortar itself. Ground water monitoring has commenced to help with this assessment.
Additional soil sampling may be warranted next to pipes that are in a moderate to severe state of distress, to
assist in validating probable cause.

•
The dramatic shift in soil chemistry between 2014 and 2024 samples requires further investigation to develop
an opinion as to potential causes. In addition to ground water monitoring and additional soil sampling, a review
of distribution pipe failure rates in the Bowness/Montgomery area may be helpful. If chloride levels in the soil
have either increased or become widespread, the corrosion and break rates of other metallic pipe in the area
would also be expected to follow suit. Further to this, it would be prudent for The City to resample the soil in
areas along all feedermains where chloride levels were previously found to be greater than 100 mg/L,
particularly in areas along or adjacent to major roadways (Priority 1 snow removal routes). As a result, The City
may wish to revisit the risk profile of mortar coated steel, C301 and C303 along pipes with greater than
100 mg/L chlorides.
•
Spalling mortar appears to be attributed to either:
•
Brittle wire failures relieving tension and cracking the mortar leading to corrosion and further cracking.
•
Microcracking due to extreme internal or external stresses, leading to corrosion and visible cracking.
•
Based on the information available to date, it is most likely that the majority of the pipe distress along the
BSFM is due to SCC and HE. However, it is difficult to draw the conclusion that all the distressed pipes
reported by Pure along the entire feedermain have prestress wires failing due to a combination of HE or SCC
without further soil sampling, pipe exposure, and lab analysis of mortar and steel components.

File: pages/system-background.html
System Background — BearsPaw Main Report

BearsPaw Main Report

  Redesigned web presentation
  Overview

Timeline

Incident & Repairs

→ System Background

Analyses

Findings

Probable Cause

Appendices

System Background

Content extracted from the report and organized for web reading.

Figures (extracted)

Extracted figure (source page 10)
Extracted figure (source page 10)
Extracted figure (source page 10)
Extracted figure (source page 12)

1 Introduction

1
INTRODUCTION
1.1
Scope of Work
The purpose of this report is to provide The City of Calgary (The City) with a summary of the forensic investigation
into the failure of The City’s Bearspaw South Feedermain (BSFM), and distressed pipe located subsequent to the initial
failure. This report will outline the findings obtained through various field, laboratory, and desktop investigations of
the initial rupture and subsequent Phase 1 repairs. This report will not detail any findings of the Phase 2 repairs, as
they were ongoing at the time of this report but will cover the electromagnetic inspection results of the entire
Prestressed Concrete Cylinder Pipe (AWWA C301) portion of the BSFM. Key findings of potential causes for the
material failures and pipe distress will be provided, but this report is not intended to be a root cause analysis.

1.2
Background
On June 5, 2024, The City experienced a significant break on the BSFM. This feedermain is the backbone of The City’s
transmission network, conveying water from the Bearspaw Water Treatment Plant (BWTP) directly into the Glenmore
Pressure Zone (PZ). This is The City’s largest PZ, which feeds numerous other PZ’s, ultimately providing water service
to over 90% of The City’s population, as well as Regional Customers. See Figure 1-1 on the following page.

The BSFM is 10.84 km in length and is comprised of the following segments: 1.61 km 1950 mm diameter AWWA C200 steel pipe. 5.94 km 1950 mm diameter AWWA C301 prestressed concrete cylinder pipe (PCCP). 3.29 km 1500 mm diameter AWWA C301 PCCP.

During the response to the initial rupture, The City performed electromagnetic inspections of the pipe 2.5 km
upstream (west) and 1.7 km downstream (east) of the failed pipe. This was the maximum length of pipe that could be
inspected given equipment and time limitations. These inspections revealed additional distressed pipe segments
resulting in the decision to perform immediate repairs of five additional sites before returning the BSFM to service.
Following return to service, The City performed further electromagnetic inspection of the BSFM, covering the full
5.9 km length of 1950 mm diameter AWWA C301 and 3.3 km of 1500 mm diameter AWWA C301 pipe that forms
part of the BSFM. An additional 0.5 km of 1200 mm C301 feedermain leading into the Memorial Drive Pump
Station #5 was inspected as well. The steel (AWWA C200) section of BSFM was not inspected.

The City requested Associated Engineering (AE) to conduct a forensic investigation of the initial rupture, also
considering information gathered from the proactively repaired pipes in Phase 1 which were identified through
electromagnetic inspection.

1.3
Investigation Summary
AE compiled information from various sources including The City and its subconsultants to form this forensic
investigation. These inputs include the following:
•
Field observations and measurements with pipes in-situ by AE.
•
Field observations and measurements by AE following pipe exhumation and hydroblasting coordinated by The
City.
•
Stray current assessment by Corrpro (AE subconsultant).
•
Laboratory analysis of mortar, concrete, and steel samples by Tetra Tech, Pure Technologies (Pure), and
Thurber Engineering (AE subconsultant).
•
Soil samples adjacent to and in close proximity to the feedermain by The City’s subcontractors and Thurber
Engineering (AE subconsultant).
•
Desktop review of record drawings and AWWA standards.
•
Pure’s Finite Element Analysis.
•
Geo-Environmental review by AE.
•
Pure’s Electromagnetic Inspection results.

2 Bearspaw South Feedermain

2
BEARSPAW SOUTH FEEDERMAIN
2.1
Description
Construction of the 1950 mm and 1500 mm portions of the BSFM were completed in 1975. The portion of pipe that
is the focus of this report is AWWA C-301 (ECP), commonly referred to as Prestressed Concrete Cylinder Pipe (PCCP)
Embedded Cylinder Type.
The pipe was fabricated by Canron, which eventually became Hyprescon, then Hanson, then Forterra, and is now
known as Rinker. This type of pipe contains a thin gauge steel cylinder embedded within a concrete core. The pipe is
then laid horizontally and spun while prestressing wires are wound around it under stresses exceeding 150,000 psi.
The wires are then coated in a mortar mix. It is primarily the prestress wire diameter (gauge) and spacing (pitch) that
provide the internal pressure capacity of the pipe, while the steel cylinder acts primarily as a water barrier and not a
structural element. See Figure 2-1 below.

Figure 2-1 Cross Section of Typical C-301-ECP pipe per AWWA M9

Unique to this pipe is that the pressure classes, steel gauges, wire pitch, mortar and concrete core thickness, joints,
and lay lengths are generally dictated by the manufacturer based on project design requirements, in accordance with
AWWA design criteria. Pipe joints typically consist of bell and spigot made up of steel joint rings and rubber gaskets.
These joints are then protected by mortar-based field coatings commonly referred to as diapers.

Catastrophic failures of C301 pipe are not unusual given the nature of its design. While non-catastrophic leaks do
occur at joints, non-catastrophic leaks in the barrel section are considered rare. Catastrophic failures typically occur in
the barrel section. Across North America, the primary causes for the pipe to fail catastrophically in the barrel section
include:
•
Hydrogen embrittlement of the prestress wires, due to either stray current or the use of prestress wire with
hydrogen embrittlement sensitivity.
•
Sulphate attack of the mortar coating, allowing corrosion of the steel wires and cylinder to occur.
•
Chlorides penetrating the mortar/concrete and attacking the steel wires and cylinder.
•
Installation damage or poor-quality installation.
•
Third party damage after installation.

2.2
Design / Fabrication Details
Based on The City’s record drawings, the specific details of each segment of C301 pipe forming the BSFM are as
follows in Table 2-1.
Table 2-1
Pipe Fabrication Details
From 33 Avenue & 87 Street NW to 2424024VC7533
(VC2) at Edworthy Park
From 2424024VC7533 (VC2) at Edworthy Park to
1724013VC5125
(VC3) at Memorial Drive & 21 Street NW
•
City Microfilm 413.0043.XXX
•
Constructed in 1975
•
AWWA C301 (ECP) - Prestressed Concrete Cylinder
Pipe – Embedded Cylinder Type)
•
1981 mm (78”) Actual ID
•
Manufacturer – CANRON (now known as Rinker Pipe)
•
Joint Diameter – 2095 mm
•
4.88 m (16 ft) and 6.10 m (20 ft) standard lengths
•
Canron Pressure Class 16 and 20
•
Type V Sulphate Resistant Cement.
•
City Microfilm 413.0043.XXX
•
Constructed in 1975
•
AWWA C301-(ECP) (Prestressed Concrete Cylinder
Pipe – Embedded Cylinder Type)
•
1524 mm (60”) Actual ID
•
Manufacturer – CANRON (now known as Rinker Pipe)
•
Joint Diameter – 1622 mm
•
16 ft standard lengths
•
Predominantly Canron Pressure Class 17, 18 and some
11
•
Type V Sulphate Resistant Cement

The C301 portion of the BSFM does not have impressed current cathodic protection and was not designed with
electrically continuous joints.

2.3
Pressure Rating
The 1950 mm portion of the BSFM conveys water from the Bearspaw WTP High Lift Pump Station (HLPS) at an
elevation of 1083 m. Portions of the feedermain drop to as low as 1053 m based on the plan and profile record
drawings. It is AE’s understanding that the maximum pump head at the HLPS is approximately 57 m (90 psi). Based on
The City’s Feedermain Specifications, the conservative working pressure of the feedermain at the lowest point along
the 1950 mm portion is then 869 kPa (126 psi). The design pressure (which considers a transient event) for the lowest
portion of the feedermain would be 1310 kPa (190 psi) based on The City’s current standards, and 1145 kPa (166 psi)
based on current AWWA C304 standard. The City’s current design pressure requirements exceed current
AWWA C304 requirements which only require 40 psi surge pressure to be added to the working pressure. It is AE’s
understanding that The City’s current standards for calculating pressure ratings were common practice at The City in
the 1970’s.

The Canron fabrication drawings in The City’s records are missing a key page showing key design data, and do not
state the design pressure of the various pressure classes used along the pipe. Rinker indicated they do not have the
manufacturing records or design calculations of the pipe and were therefore unable to confirm the pressure ratings of
the pipe used on the project. Rinker referred AE to the AWWA C304 standard to determine each individual pipe
segment’s pressure rating. It is noted that C304 did not exist at the time of pipe manufacture, as the sole standard of
the day was C301.

The 1950 mm C301 portion of the BSFM is comprised of Canron Class 16 and Class 20 pipe segments. Past versions
of the manufacturer’s catalogues list the pressure classes of C301 pipe at various diameters and state the standard
working pressure ratings at various depths of cover via design charts. In general, these catalogues listed C301 Class 16
pipe as 1103 kPa (160 psi) working pressure at 0 m cover, and Class 20 at 1379 kPa (200 psi) working pressure at 0 m
cover for various pipe diameters. These pressure ratings decreased as the depth of cover increased. AE could not
source a catalogue specifically showing the 1950 mm diameter of C301 (ECP). As well, Rinker did not want to make
the assumption that the pipe used for the BSFM had the same ratings.

The original pipe that ruptured was a Class 16 pipe. Located at Sta. 136+74 to 136+90 ft, its invert was at an elevation
of approximately 1060 m. This equates to a working pressure of 800 kPa (116 psi), and a design pressure of 1200 kPa
(174 psi) based on current City standards, and a design pressure of 1076 kPa (156 psi) per C304. The City’s record
drawings provide evidence in numerous places that the Class 16 pipe was rated for a working pressure of at least
150 psi. While unconfirmed at this diameter, as noted above, Canron Class 16 C301 pipe was typically rated for
160 psi working pressure at 0 m cover.

Given the information available, there is no indication that the pipe’s original pressure ratings were not appropriate,
given the standards at the time. This is further supported by Performance Curves generated for The City by Pure,
which are discussed later in this report. This assumes the various pipe classes were installed at the appropriate
locations as per the lay sheets. There are no indications based on the exhumed pipe that the various pipe classes were
installed at incorrect locations, however Pure’s electromagnetic scans indicate changes were made during pipe
fabrication and installation that were not captured on the record drawings.

2.4
AWWA Standards
There are currently three AWWA documents applicable to the design, manufacture, and installation of prestressed
concrete cylinder pipe:
•
AWWA C301 Standard for Prestressed Concrete Cylinder Pipe.
•
AWWA C304 Standard for Design of Prestressed Concrete Cylinder Pipe.
•
AWWA M9 Design Manual for Concrete Pressure Pipe.

At the time this pipe was manufactured in 1974, only the C301 standard was in existence, having been first introduced
in 1949. AWWA C304 was not introduced until 1992, and the M9 manual was first introduced in 1979. This is an
important distinction to make as key changes were made to the design of PCCP pipe after 1979 which will be
discussed further in this report.

The American Concrete Pressure Pipe Association (ACPPA) was established in 1949 (the same year as C301) and
represents most North American PCCP manufacturers. The ACPPA generally references AWWA standards.

File: pages/timeline.html
Timeline — BearsPaw Main Report

BearsPaw Main Report

  Redesigned web presentation
  Overview

→ Timeline

Incident & Repairs

System Background

Analyses

Findings

Probable Cause

Appendices

Timeline

Curated key dated moments from the report, displayed as an interactive timeline.
