Repository: johnpoole/BearsPawMainReport

# Redesigned report website

This folder contains a **redesigned** static website that presents the report content in web-friendly sections (not a PDF viewer and not a page-by-page export).

## Preview locally

```powershell
./web/serve-8000.ps1
```

Then open:
- http://localhost:8000/

File: web/pages/analyses.html
Analyses — BearsPaw Main Report

BearsPaw Main Report

  Redesigned web presentation
  Overview

Incident & Repairs

System Background

→ Analyses

Findings

Probable Cause

Appendices

Analyses

Content extracted from the report and organized for web reading.

Figures (extracted)

Extracted figure (source page 39)
Extracted figure (source page 39)
Extracted figure (source page 41)
Extracted figure (source page 42)
Extracted figure (source page 43)
Extracted figure (source page 44)
Extracted figure (source page 47)
Extracted figure (source page 48)
Extracted figure (source page 48)
Extracted figure (source page 49)
Extracted figure (source page 49)
Extracted figure (source page 50)

4 Pump Operations Summary

4 
PUMP OPERATIONS SUMMARY 
AE conducted a pump operations review immediately following the rupture of the BSFM; the technical memorandum 
is included in Appendix A. This review included an examination of pump operations prior to the failure, as well as a 
hydraulic analysis of the BSFM during a simulated transient pressure event. According to this review, pump operations 
immediately before the failure did not contribute to the failure. The modeled pressures during the simulated transient 
event were within bounds and not a contributing factor.

Attachment 2 
IP2024-1237
ISC: Unrestricted

5 Finite Element Analysis & Limit State Design

5 
FINITE ELEMENT ANALYSIS & LIMIT STATE DESIGN 
Pure was enlisted by The City to develop Performance Curves through Finite Element Analysis (FEA) to determine 
when a pipe will reach various limit states as defined by AWWA C304, based on internal pressure, depth of cover, and 
the number of wire breaks per pipe segment. The Performance Curves for the Class 16 pipe at two depths of cover 
are provided in Figures 5-1 and 5-2. At the time of writing this report, AE had not received Performance Curves for 
the Class 20 pipe.

Pure’s Performance Curves for the Class 16 1950 mm pipe show that the normal working pressure and design 
pressure (accounting for potential transients/surge) are well within the yield strength and ultimate strength of the 
pipe. However, the Performance Curves show that Class 16 pipes could possibly experience microcracking of the 
external mortar due to mild transient events, especially in areas with deep cover (significant external loading) or if any 
prestress wires have already been compromised. Microcracks are very small cracks within the mortar that are invisible 
to the naked eye, and an indication that the pipe has experienced significant internal or external stresses.

Microcracking has no immediate impact on the structural integrity of a pipe but compromises the ability of the mortar 
to protect the prestressed wires from moisture and interaction with the soil around the pipe. There is a possibility that 
surge pressures resulted in microcracking of some pipes due to operations over the last 50 years. While Performance 
Curves for Class 20 pipes and 1500 mm pipes have not been provided, it is possible that the working pressures and 
external loading in those areas, combined with transient events, resulted in microcracking of those pipes as well.

AWWA C304, which requires pipes to be designed according to the limit states as shown in Pure’s Performance 
Curves, was introduced in 1992. AWWA C304 introduced a unified design procedure that replaced two procedures 
previously outlined in AWWA C301-84. Therefore, it is possible that the design of the pipe did not account for 
microcracking while still meeting applicable standards at that time.

Attachment 2 
IP2024-1237
ISC: Unrestricted

Figure 5-1 Pure Technologies FEA Performance Curve for Class 16 C301-ECP w 2.1 m Cover

Figure 5-2 Pure Technologies FEA Performance Curve for Class 16 C301-ECP w 4.1 m Cover

Attachment 2 
IP2024-1237
ISC: Unrestricted

6 Electromagnetic Inspection Results

6 
ELECTROMAGNETIC INSPECTION RESULTS 
Following the June 5 rupture, The City contracted Pure to inspect the C301 portion of the BSFM west of the 
Shaganappi Pump Station, using robotic and free-swimming electromagnetic inspection tools that employ remote field 
eddy current transducer coupling technology (RFEC/TC). These inspections revealed a total of 239 distressed pipes in 
addition to the pipe that ruptured. See Appendix B and Table 6-1. Distressed pipes are considered to be pipe lengths 
having one or more wraps of prestressed wires that have broken, with each failed wrap commonly referred to as a 
wire break. This translates to approximately 12.5% of the 9.6 km of inspected pipe being in some form of distress. The 
locations of these pipes are mapped in Figure 6-1, 6-2, 6-3 and 6-4 and will be discussed in greater detail in the 
following sections. The wire breaks on these figures are colour coded to align with The City’s pre-existing wire break 
thresholds informed by Pure’s Performance Curves in Figures 5-1 and 5-2.

Table 6-1 
Wire Break Distribution From Electromagnetic Inspections

Number of Pipes with >= 40 & Distributed Wire 
Breaks 
20 
Number of Pipes with 30 – 35 Wire Breaks 
16 
Number of Pipes with 10 – 25 Wire Breaks 
117 
Number of Pipes with 1 – 5 Wire Breaks 
86 
Attachment 2 
IP2024-1237
ISC: Unrestricted

Figure 6-1 Overall Wire Break Locations and Degree of Severity from Electromagnetic Inspection

Attachment 2 
IP2024-1237
ISC: Unrestricted

Figure 6-2 Wire Break Locations and Degree of Severity from Electromagnetic Inspection Between 87 St NW and Bow River

Attachment 2 
IP2024-1237
ISC: Unrestricted

Figure 6-3 Wire Break Locations and Degree of Severity from Electromagnetic Inspection Between Bow River and Shaganappi Tr NW

Attachment 2 
IP2024-1237
ISC: Unrestricted

Figure 6-4 Wire Break Locations and Degree of Severity from Electromagnetic Inspection Between Shaganappi Tr NW and Memorial Drive Pump 
Station

Attachment 2 
IP2024-1237
ISC: Unrestricted

7 Stray Current Assessment

7 
STRAY CURRENT ASSESSMENT 
Corrpro was retained by AE to conduct tests for stray current and the presence of cathodic protection on the pipeline 
at the initial rupture location, as well as the subsequent Phase 1 repair sites. Their report is included in Appendix C 
with key findings as follows:  
• 
Corrpro conducted pipe to soil DC potential measurements that confirmed no cathodic protection exists on 
the pipeline as per City records.  
• 
The DC potential was -302 mV, less than the -1000 mV industry threshold of causing hydrogen 
embrittlement. 
• 
No significant levels of stray current were found. 
• 
Low AC potential indicate unlikely AC influence being a factor. 
• 
Corrpro noted that while the voltage potential itself would not likely be a concern, damaged mortar coating 
could be a contributing factor to steel corrosion, and stray current pickup or discharge in those areas cannot 
be ruled out.

Attachment 2 
IP2024-1237
ISC: Unrestricted

8 Environmental Investigation

8 
ENVIRONMENTAL INVESTIGATION 
8.1 
Soil Sample Assessment  
The City’s Feedermain Condition Assessment Program has established criteria for assessing the aggressiveness of soils 
as shown in Table 8-1 below. These criteria have also informed The City’s Standard Specifications and Design 
Guidelines for Feedermains to prevent deterioration of C301, C303, and mortar coated C200 pipe.

Table 8-1 
City of Calgary Feedermain Soil Assessment Thresholds 
pH 
Aggressive 
pH < 5.5 (Acidic) 
Resistivity (Lab) 
Very Corrosive 
< 500 ohm-cm 
Corrosive 
< 1000 ohm-cm 
Moderately Corrosive 
< 1500 ohm-cm 
Chlorides 
Corrosive 
> 700 mg/L 
Moderately Corrosive 
> 70 mg/L 
Sulphate 
Aggressive 
> 2000 mg/L 
Moderately Aggressive 
> 1000 mg/L

Soil samples obtained by Thurber Engineering (Thurber) were gathered at the five additional repair sites and are 
detailed in Appendix D. That information, along with soil samples obtained by The City subcontractors in 2014 and 
2024 (Appendix E) is plotted on Figures 8-1 and 8-2. The soil samples taken at the original rupture site were not 
considered reliable by AE due to the volume of water released and, therefore, were not included in this report.  
The data shows a significant number of segments with moderate to very high chloride levels and low resistivities.  
None of the samples showed any sign of aggressive sulphate levels. The data shows that areas with high chloride 
levels generally had low resistivities as expected, and therefore any steel exposed to the environment in these areas 
would be subject to accelerated corrosion and failure rates.

While AWWA M9 did not exist at the time of manufacture or installation, the current edition of M9 specifically states 
that supplemental protection of C301 pipe is required in buried applications with high chloride environments. It goes 
on to specify that in areas where resistivities are below 1500 ohm-cm (common in Calgary), and water-soluble chloride 
exceeds 400 ppm (400 mg/L), one of several specific mitigation steps need to be taken in either the manufacture or 
construction of the feedermain. Based on available information, none of the mitigative steps outlined in M9 were 
applied to the feedermain, nor were they expected to be for a pipe of this vintage.

Attachment 2 
IP2024-1237
ISC: Unrestricted

Figure 8-1 Chloride Levels– mg/L

Chloride Legend: 
  >700 mg/L 
  70 – 700 mg/L  
  <70 mg/L

Attachment 2 
IP2024-1237
ISC: Unrestricted

Figure 8-2 Resistivities– ohm-cm

A desktop review of the soil sampling data in relation to the electromagnetic scan information shown on Figure 6-1, 
through the use of GIS software, revealed the following general observations: 
• 
Comparing the wire break data in Section 6 to the chloride and resistivity data along the entirety of the ~9 km 
of C301-ECP pipe, there is a strong correlation between level of distress, level of chlorides and soil resistivity.  
• 
There are some moderate to severe distressed pipes being reported near areas with relatively low chloride 
and low sulphates levels. Fluctuating groundwater levels can often deposit high levels of chlorides and 
sulphates on pipes in soils that have relatively low chloride or sulphate concentrations.  
• 
There are areas with high levels of chlorides that do not correlate with severe areas of pipe distress.  
• 
Soil samples showing both moderate and significant chloride levels are adjacent to pipes with moderate 
distress, even though some resistivity values are high and are therefore considered to have low corrosivity 
soil. This could indicate that these areas have fluctuating groundwater levels that deposit the chlorides on the 
pipe.

Resistivity Legend: 
  <500 ohm-cm 
  500 – 1000 ohm-cm 
  1000 – 1500 ohm-cm 
  >1500 ohm-cm 
Attachment 2 
IP2024-1237
ISC: Unrestricted

When comparing the 2024 soils sampling data to those The City proactively obtained in 2014 as part of its 
Feedermain Condition Assessment Program, there are significant observations to note: 
• 
In 2014, some areas along the feedermain exhibited moderate to severe levels of chlorides 
(i.e., 200 - 1000 mg/L), but generally not the level of chlorides seen around the recent failures or pipe repairs. 
Multiple locations where 2014 soil samples showed either negligible or moderate chlorides (~200 mg/L), 
2024 samples from the same locations show significant chloride levels in the thousands. Either very isolated 
pockets of chlorides exist, or significant soil chemistry changes in the last 10 years have occurred. The 
dramatic shift in soil chemistry between 2014 and 2024 samples may require further investigation as to the 
cause. Ongoing groundwater monitoring may assist in understanding if chlorides are migrating through the 
soils. As well, additional soil sampling may be warranted next to pipes that are in a moderate to severe state of 
distress to understand chloride levels in those locations.

2014 soil samples indicated chloride levels were 1008 mg/L on 33 Avenue NW just west of 83 Street NW 
(Sample ID 2014-002). The 2024 electromagnetic inspection results show significantly distressed pipes between 17 m 
and 50 m from the sample, as shown in Figure 8-3 below.

Figure 8-3 Soil Samples and Wire Breaks on 33 Avenue & 83 Street NW

Legend: 
# mg/L  2014 Chloride Concentration  
# mg/L  2024 Chloride Concentration 
  # ohm-cm  2024 Resistivity Value 
  #  Number of wire breaks 
Attachment 2 
IP2024-1237
ISC: Unrestricted

Some locations indicated high soil resistivity and low chloride concentrations (2024FMSS-19), yet electromagnetic 
inspections indicated moderate distressed pipes within 10 m as shown in Figure 8-4.

Figure 8-4 Soil Samples and Wire Breaks on 33 Avenue & 77 Street NW

Legend: 
# mg/L  2014 Chloride Concentration  
# mg/L  2024 Chloride Concentration 
  # ohm-cm  2024 Resistivity Value 
  #  Number of wire breaks 
Attachment 2 
IP2024-1237
ISC: Unrestricted

In many areas, low resistivity soils and moderate chloride levels from both 2014 and 2024 soil samples were found 
adjacent to pipes showing moderate distress, similar to those shown in Figure 8-5.

Figure 8-5 Soil Samples and Wire Breaks on 16 Avenue & Sarcee Trail NW

Legend: 
# mg/L  2014 Chloride Concentration  
# mg/L  2024 Chloride Concentration 
  # ohm-cm  2024 Resistivity Value 
  #  Number of wire breaks 
Attachment 2 
IP2024-1237
ISC: Unrestricted

Figure 8-6 shows that while 2024 FMSS-13 had moderate chlorides at 316 mg/L, just 15 m away, 2014-007 had 
negligible chlorides. Both of these samples were taken from areas off of the roadway in greenspace

Figure 8-6 Soil Samples and Wire Breaks on 16 Avenue & Bowmont Crescent NW

Legend: 
# mg/L  2014 Chloride Concentration  
# mg/L  2024 Chloride Concentration 
  # ohm-cm  2024 Resistivity Value 
  #  Number of wire breaks 
Attachment 2 
IP2024-1237
ISC: Unrestricted

Figure 8-7 illustrates that the 2014 soil sample (2014-009) shows chlorides at 239 mg/L. However, soil samples 22 m 
west (2024FMSS-06) and 15 m east (2024FMSS-07) on either side show chlorides at 1550 and 2270 mg/L, 
respectively. This is a significant difference. In addition to this, the pipes adjacent to these very corrosive chloride 
levels only show mild distress. It is possible that differences in groundwater movement along the feedermain may be a 
factor. Similar scenarios repeat themselves multiple times along the feedermain.

Figure 8-7 Soil Samples and Wire Breaks on 16 Avenue & 49 Street NW

Legend: 
# mg/L  2014 Chloride Concentration  
# mg/L  2024 Chloride Concentration 
  # ohm-cm  2024 Resistivity Value 
  #  Number of wire breaks 
Attachment 2 
IP2024-1237
ISC: Unrestricted

Figure 8-8 shows that the 2024 soil samples with both moderate and signiﬁcant chloride levels, and low resistivity, 
are adjacent to pipes with moderate distress.  
Figure 8-8 Soil Samples and Wire Breaks on 16 Avenue & Home Road NW

Legend: 
# mg/L  2014 Chloride Concentration  
# mg/L  2024 Chloride Concentration 
  # ohm-cm  2024 Resistivity Value 
  #  Number of wire breaks 
Attachment 2 
IP2024-1237
ISC: Unrestricted

Phase 1 repair site of Pipe 20095 as shown in Figure 8-9, had soil samples with chloride levels ranging from 257 mg/L 
(moderate) to 3070 mg/L (extreme), while soil resistivity ranged from corrosive (460 ohm-cm) to not corrosive 
(2460 ohm-cm). Significant pipe distress was evident on the pipe exhumed from this location. 
Figure 8-9 Soil Samples and Wire Breaks on 16 Avenue & 45 Street NW

Legend: 
# mg/L  2014 Chloride Concentration  
# mg/L  2024 Chloride Concentration 
  # ohm-cm  2024 Resistivity Value 
  #  Number of wire breaks 
Attachment 2 
IP2024-1237
ISC: Unrestricted

Repaired Phase 1 pipes 20189, 20202, 20219 and 20220 in Figure 8-10 had soils with low resistivities (corrosive), as 
well as high to extreme levels of chlorides (as high as 8490 mg/L). There is no doubt based on this data that chlorides 
played a role in the distressed pipes that were exhumed from these locations. However, it is significant for The City to 
note that the 2014 soils samples (2014-011) indicated negligible levels (59.15 mg/L) of chlorides within 30 m of 
Pipes 20189 and 20202.

Figure 8-10 
Soil Samples and Wire Breaks on 16 Avenue & 42 Street NW

8.2 
Geo-Environmental Assessment 
AE conducted a Geo-Environmental review along the feedermain which indicated a moderate to high potential for soil 
and groundwater contamination due to current or past activities. Refer to Appendix F. Specifically, road de-icing 
activities using sodium chloride is highly likely to have contributed to the elevated chloride concentrations found in 
the soil samples. While The City has confirmed that both sodium chloride (road salt) and liquid calcium chloride (brine) 
have been used as de-icers in the past, AE discovered a strong correlation between the elevated sodium and chloride 
concentrations.

Furthermore, AE’s Geo-Environmental review concluded that high concentrations of chlorides in greenspaces are not 
surprising. This is because chlorides from meltwater can migrate and accumulate in these areas, due to multiple factors 
including the presence of gravel soils common in the region.

Legend: 
# mg/L  2014 Chloride Concentration  
# mg/L  2024 Chloride Concentration 
  # ohm-cm  2024 Resistivity Value 
  #  Number of wire breaks 
Attachment 2 
IP2024-1237
ISC: Unrestricted

9 Metallurgical Analysis

9 
METALLURGICAL ANALYSIS 
Pure obtained samples of the prestress wire and steel cylinder of the ruptured and exhumed pipes for analysis. Their 
report is provided in Appendix G. In summary, the lab analysis revealed the following information: 
• 
The steel cylinder and wires met AWWA C301 requirements for strength at the time of manufacturing. 
• 
The prestress wires exhibited poor torsional ductility; however, this was not a requirement of AWWA 
standards at the time.  
• 
Some of the wires sent for analysis had longitudinal splits, consistent with wires drawn at high temperatures 
resulting in Dynamic Strain Aging. 
• 
The 8-gauge wire used on Class 16 pipe had HE sensitivity. 
• 
The 6-gauge wire used on Class 20 pipe had no sensitivity to HE.

Attachment 2 
IP2024-1237
ISC: Unrestricted

10 Mortar and Concrete Analysis

10 
MORTAR AND CONCRETE ANALYSIS 
Tetra Tech was retained by Pure to conduct laboratory analysis of the mortar and concrete core samples obtained 
from the June 5, 2024 rupture. Tetra Tech’s report (in Appendix H) concluded that the mortar and concrete used in 
the Class 16 pipe, which ruptured, was of good to excellent quality and would have met C301 standards. There was no 
mortar deterioration or chemical attack, and the level of chlorides in the mortar and concrete were low, so they were 
not a contributing factor to the deterioration of the steel components.

AE’s subconsultant Thurber Engineering conducted an analysis of the mortar and concrete samples of the pipes which 
were exhumed in the Phase 1 repairs. Thurber’s analysis (in Appendix D) determined that 3 of the 4 pipes exhumed 
(Pure Robotic Pipe 20095, 20202, 20219) had chloride ions penetrate the mortar that exceeded American Concrete 
Institute thresholds.  
• 
Pipe 20095 showed evidence of chloride penetration in the mortar samples where distress was noted, but not 
in areas where the pipe was in otherwise good shape. There was also no chloride penetration of the outer 
concrete core. 
• 
Pipe 20202 showed evidence of chloride penetration in the mortar samples where distress was noted, but not 
in areas where the pipe was in otherwise good shape. There was evidence of chloride penetration of the outer 
concrete core in some of the distressed areas. 
• 
Pipe 20219 showed evidence of chloride penetration in the mortar samples where distress was noted, and 
generally not where the pipe appeared sound. 
• 
Pipe 20220 had only one core taken, which did not show evidence of chloride penetration of the mortar or 
concrete.

It is important to note here that the fabrication drawings of the pipes routinely listed the use of Type V Sulphate 
resistant cement. While soils with high sulphates are more commonly found in Calgary than soils with high chloride 
levels, sulphate resistant cement is considered to be one of the least resistant mixes to chloride penetration.

Attachment 2 
IP2024-1237
ISC: Unrestricted

11 Live Load Assessment

11 
LIVE LOAD ASSESSMENT 
Visual examination of the exhumed pipes in the Phase 1 repairs did not reveal signs of visual cracking consistent with 
overloading or other stresses. While microcracking due to live loads cannot be ruled out on the ruptured and exhumed 
pipe, the distribution of distressed pipes within green space, medians, and residential roads is relatively similar to those 
under major roads. Therefore, live loading subsequent to construction is not believed to be a factor, however 
microcracking due to live loads during original construction activities such as backfill, remains a possibility.

Attachment 2 
IP2024-1237
ISC: Unrestricted

File: web/pages/appendices.html
Appendices — BearsPaw Main Report

BearsPaw Main Report

  Redesigned web presentation
  Overview

Incident & Repairs

System Background

Analyses

Findings

Probable Cause

→ Appendices

Appendices

Evidence library from the report.

This site organizes the report content; appendices remain the primary evidence source.

  Original PDF: Bearspaw South Feeder Main Investigation Report - IP2024-1237.pdf

Appendix list

Appendix A - Bearspaw South Feedermain Break Initial Investigation, Associated Engineering (starts p64)

Appendix B - Pure Technologies Electromagnetic Inspection Results (starts p94)

Appendix C - Corrosion Assessment of Initial Break, Corrpro (starts p111)

Appendix D - Bearspaw South Feedermain Forensic Investigation, Thurber Engineering (starts p116)

Appendix E - 2024 Bearspaw South Feedermain Soil Samples, City of Calgary (starts p223)

Appendix F - Bearspaw South Feedermain Geo-Environmental Review, Associated Engineering (starts p225)

Appendix G - Bearspaw South Feedermain Prestressing Wire and Steel Cylinder Testing, Pure Technologies (starts p512)

Appendix H - Bearspaw Feedermain Concrete Assessment, Tetra Tech (starts p557)

File: web/pages/findings.html
Findings — BearsPaw Main Report

BearsPaw Main Report

  Redesigned web presentation
  Overview

Incident & Repairs

System Background

Analyses

→ Findings

Probable Cause

Appendices

Findings

Content extracted from the report and organized for web reading.

12 Summary of Observations

12 
SUMMARY OF OBSERVATIONS 
Upon review of all available data at the time of writing this report, the following key findings can be made: 
• 
Pump and system operations immediately before the failure, did not contribute to the failure. 
• 
There is no information to suggest that applicable standards at the time were not followed. However, since 
the time of manufacture design standards have evolved in relation to limit states such as microcracking, 
prestress wire parameters, and protection from corrosive soils. 
• 
Sulphate resistant mortar was used in the manufacture of the pipe, which while meeting standards at the time, 
has since been found to be less resistant to chloride penetration.  
• 
Microcracking of the mortar due to internal or external stresses may have occurred, allowing for accelerated 
corrosion in areas with corrosive soils.  
• 
Some exhumed pipes with distress showed visible mortar cracking and delamination, while other distressed 
pipes had firm sound mortar. There was no evidence of sulphate attack of the mortar on any pipes. 
• 
Prestress wires on the distressed pipes with cracked and/or delaminated mortar showed longitudinal splits, 
lateral/transverse fractures, oblique fractures, pitting and general corrosion. 
• 
Prestress wires on the distressed pipe with sound mortar showed pitting and lateral fractures, indicating the 
mortar was not passivating the steel.  
• 
There does not appear to be any clear differentiating characteristics of the distress in Class 16 versus Class 20 
pipes. 
• 
Some prestress wires that appear good and electrically continuous, are brittle and are ready to fail. Therefore, 
electromagnetic inspections are likely reporting conservative pipe condition.  
• 
Failed wires in the non-ruptured pipes did not show any necking or visible cup and cone fractures to indicate 
that the wires experienced stresses beyond their original tensile strength. The necking observed in the 
ruptured pipe is therefore believed to have occurred during the rupture. 
• 
Black corrosion by-product was evident on many lateral/transverse fractures indicating potential SCC as 
defined by The Association for Materials Performance and Protection (AMPP). 
• 
There was no evidence of corrosion of the steel cylinder on the non-ruptured pipes, but there was on the 
ruptured pipe. 
• 
The locations of the distressed pipes from the electromagnetic inspection show no geographical patterns 
corresponding with land, structural or surface features. They are located in greenspaces, medians, residential 
roads, major roads and under the Bow River suggesting that live loading is not a consideration. 
• 
Stray current pickup or discharge is not believed to be driving the corrosion of the prestress wires but could 
be a contributing factor to corrosion of the prestress wires on pipes where the mortar has failed. 
• 
Extreme chloride concentrations are present in the soils surrounding the non-ruptured distressed pipes 
exposed to date. Soil samples around the ruptured pipe are not considered to be reliable. 
• 
There appears to have been a dramatic shift in chloride concentrations between The City’s 2014 soil sampling 
data and the most recent 2024 sampling data. 
• 
Elevated soil chloride concentrations are believed to be related to road de-icing activities using sodium 
chloride. 
• 
There is a strong correlation between soils with low resistivities, high chloride concentrations, and pipes with 
broken prestress wires. 
• 
Lab analysis shows evidence of general wire corrosion, pitting corrosion, brittle fractures and wire splitting. 
Attachment 2 
IP2024-1237
ISC: Unrestricted

• 
There is evidence of Dynamic Strain Aging of some prestress wires due to longitudinal splitting.  
• 
The prestress wires used on the Class 16 pipe shows sensitivity to Hydrogen Induced Cracking (Hydrogen 
Embrittlement) as defined by AMPP. The prestress wires on the Class 20 pipe do not show any sensitivity to 
HE. 
• 
Mortar lab tests demonstrated chloride penetration has occurred on three of the four distressed pipes 
exhumed to date, but did not occur on the ruptured pipe. The chloride penetration occurred on both Class 16 
and Class 20 pipes, but not all. 
• 
On the failed pipe (Class 16) and pipe 20220 (Class 20), there is no clear evidence of if or how chlorides or 
moisture may have reached the prestress wires. 
• 
The degree of pitting and corrosion on pipes with otherwise sound mortar, such as pipe 20220, supports the 
potential for microcracking since chloride penetration was not found.

Attachment 2 
IP2024-1237
ISC: Unrestricted

File: web/pages/incident-repairs.html
Incident & Repairs — BearsPaw Main Report

BearsPaw Main Report

  Redesigned web presentation
  Overview

→ Incident & Repairs

System Background

Analyses

Findings

Probable Cause

Appendices

Incident & Repairs

Content extracted from the report and organized for web reading.

Figures (extracted)

Extracted figure (source page 16)
Extracted figure (source page 16)
Extracted figure (source page 16)
Extracted figure (source page 17)
Extracted figure (source page 18)
Extracted figure (source page 18)
Extracted figure (source page 20)
Extracted figure (source page 20)
Extracted figure (source page 21)
Extracted figure (source page 21)
Extracted figure (source page 22)
Extracted figure (source page 22)

3 Field Observations

3 
FIELD OBSERVATIONS 
3.1 
June 5, 2024 Rupture 
Following work by The City crews to fully expose the ruptured pipe segment, representatives from The City (multiple 
departments), AE, Corrpro (subconsultant to AE providing corrosion assessment services), and Pure met on-site on 
June 8 and conducted an inspection of the pipe damage. Below is a summary of what was observed during the site 
visit and subsequent days after removal of the pipe: 
• 
The pipe depth of bury was approximately 2.5 m to the top of the pipe, aligning with The City standards at the 
time, but slightly deeper than indicated on the record drawings. 
• 
The cylinder tore in a crescent shape starting and ending from the longitudinal weld on the steel cylinder 
positioned just above the springline. The tear occurred below the springline. 
• 
The cylinder showed signs of thinning close to the tear. This thinning could be attributed to the corrosion or 
possibly elongation during the rupture. Water erosion of the cylinder was not visually apparent. 
• 
Every prestressed wire across the rupture (~2 m) was broken, and those still visible showed the wire break 
generally at the same orientation along the springline. Based on wire spacing, this equated to approximately 
200 broken wires. It is not possible to say which wires broke during the rupture.  
• 
Visually, the wire breaks at the time showed various modes of failure including general corrosion, lateral, and 
oblique fractures indicating brittle failures, and some fractures with necking indicating some ductile failures.  
• 
There was a noticeable deep crease in the steel cylinder. Potential causes for the crease are uncertain and 
could be from the rupture of the cylinder itself. See Figure 3-1 on the following page. 
• 
There was no visual evidence of external mortar or outer concrete core deterioration due to sulphates or 
other soil conditions.  
• 
The invert of the west joint had field applied grout missing; corrosion of the spigot ring was apparent, but not 
believed to be impacting the structural integrity of the pipe, and no indication of a leak. See Figure 3-2 on the 
following page. Due to the degree of corrosion present, it is likely that the grout diaper was missing prior to 
the failure. 
• 
Apart from the nearby presence of high voltage overhead electrical utilities, which will be discussed later, no 
other utilities appear to be a contributing factor.

Attachment 2 
IP2024-1237
ISC: Unrestricted

Figure 3-1 Downstream Extent of 
Steel Cylinder Rupture

Figure 3-2 Bottom of Pipe 
Showing Missing Diaper

Figure 3-3 Looking Upstream Along Springline

*Photos provided by The City of Calgary

Attachment 2 
IP2024-1237
ISC: Unrestricted

3.2 
Phase 1 Repairs 
AE was present during the Phase 1 repair program to replace/rehabilitate the five pipes found to be distressed during 
the electromagnetic inspections undertaken subsequent to the initial break. Please refer to Figure 3-4. Four out of the 
five pipes were removed and transported to the Bearspaw Operations Workplace Centre for examination. High 
pressure water jetting (hydroblasting) was used to remove the mortar coating to expose the prestress wire. Table 3-1 
below summarize the key findings of the exhumed pipes.

Figure 3-4 Location of June 5 Rupture and Phase 1 Repairs

Table 3-1 
Phase 1 Exhumed Pipe Measurements  
Class 16 Measurements– 
 Ruptured Pipe & Pure Robotic 20095 
(See Figure 3-4) 
Class 20 Pipe Measurements –  
Pure Robotic 20189, 20202, 20219, 20220  
(See Figure 3-5) 
• 
40 mm inner concrete lining 
• 
110 mm concrete core 
• 
20 mm mortar lining 
• 
Cylinder thickness = 1.6 mm (16 Gauge 
• 
Wire pitch - ~10 mm (varied – wire spacing not 
even at times) 
• 
Wire thickness = ~4.1 mm (8 Gauge) 
• 
40 mm inner concrete lining 
• 
110 mm concrete core 
• 
20 mm mortar lining 
• 
Cylinder thickness = 1.6 mm (16 Gauge) 
• 
Wire pitch = ~10 mm (varied – wire spacing not 
even at times) 
• 
Wire thickness = 4.8 mm (6 Gauge)

Attachment 2 
IP2024-1237
ISC: Unrestricted

Figure 3-5 Class 16 Cross Section (Robotic Pipe 20095)

Figure 3-6 Class 20 Cross Section (Robotic Pipe 20220)

Attachment 2 
IP2024-1237
ISC: Unrestricted

In general, the exhumed pipes provided the following observations:  
• 
No necking or cup and cone fractures at the wire breaks were evident.  
• 
Overall wire condition indicates many wires were electrically continuous while in-situ, but corroded to the 
point they broke during excavation, exhuming, or transport. This explains why the electromagnetic inspections 
would have reported fewer wire breaks than hydroblasting revealed. 
• 
Rubber gaskets were still soft and pliable despite being 50 years old. 
• 
Spigot and bell rings on all exhumed pipes were still in good shape with none to minimal corrosion. 
• 
There was no evidence of interior cracking or spalling on any pipes in areas of external damage. 
• 
There was evidence of patching on the internal mortar lining on some pipes. 
• 
No visual evidence of sulphate attack. 
• 
Wire failure modes visually appeared to be caused by transverse/lateral fractures, oblique fractures, and 
general corrosion (loss of steel). 
• 
There was no evidence of steel cylinder corrosion. 
• 
Hydroblasting of pipe 20220 demonstrated that the mortar was not passivating the wires and pitting and 
corrosion was occurring.

Pitting corrosion due to chlorides can produce hydrogen, leading to Hydrogen Embrittlement (HE) failures on steel 
components susceptible to HE. HE is considered a form of Stress Corrosion Cracking (SCC), but SCC is not considered 
a form of HE. Generally speaking, HE is considered to be a primary cause of brittle failures if the fractures do not show 
evidence of corrosion byproduct, and the steel is not in an aggressive environment. SCC, which can result in brittle 
failures as well, is generally caused by tensile stress on steel components exposed to a corrosive environment, such as 
chlorides.

Table 3-2 
Observations on Pure Robotic Pipe 20095 
Pure Robotic Pipe 20095 
(See Figures 3-6, 3-7, 3-8, 3-9, 3-10, 3-11, & 3-12) 
In-Situ 
Pre-hydroblasting 
Post-hydroblasting 
• 
12 mm deep scrape marks on 
mortar, inline with reported 
broken wires. 
• 
Visible cracking and spalling 
mortar. 
• 
Underlying corrosion evident. 
• 
Fabrication Sheets indicated 
Class 16 pipe (same pipe as 
ruptured pipe). 
• 
Exposed corroded wires 
present with approximately 
114 broken wires (minimum) 
over ~1.1 m section.  
• 
Cracked external mortar with 
rust stains.

• 
Wire pitch:  9 to 9.3 mm. 
• 
Wire diameter:  4.1 mm 
(8 gauge). 
• 
Pipe was too damaged from 
removal and core samples to 
accurately count wire breaks. 
• 
Pitting on wires with 
lateral/transverse fractures and 
oblique fractures indicating 
brittle failure.

Attachment 2 
IP2024-1237
ISC: Unrestricted

Figure 3-7 Robotic Pipe 20095 Showing Mortar Cracks and Evidence of Corrosion

Figure 3-8 Robotic Pipe 20095 Showing Mortar Cracks, Failed Mortar and Corrosion

Attachment 2 
IP2024-1237
ISC: Unrestricted

Figure 3-9 Robotic Pipe 20095 Showing Mortar Cracks

Figure 3-10 
Pipe 20095 SW End Showing Missing Wires and General Corrosion Prior to Hydroblasting

Attachment 2 
IP2024-1237
ISC: Unrestricted

Figure 3-11 
Pipe 20095– SW End – Corroded Wires

Figure 3-12 
Pipe 20095 Post Hydroblast – Believed to be South Side, West End on Left

Attachment 2 
IP2024-1237
ISC: Unrestricted

Figure 3-13 
Pipe 20095 –Wire Corrosion, Lateral and Oblique Cracking, and Wire Splice

Table 3-3 
Observations on Pure Robotic Pipe 20189 
Pure Robotic Pipe 20189 
(See Figures 3-13 & 3-14) 
In-Situ 
• 
Thrust block covering east joint. 
• 
Wire breaks are in 7.5 ft of exposed pipe to the west of the thrust 
block. 
• 
Sound concrete, no indication of delamination or visible cracking.

The City chose to leave the pipe in place due to the thrust block, and reduce the risk of rupture with a structural 
reinforced concrete encasement designed by AE. Therefore, the pipe was not exhumed for further analysis.

Attachment 2 
IP2024-1237
ISC: Unrestricted

Figure 3-14 
Robotic Pipe 20189 Showing Thrust Block

Figure 3-15 
Robotic Pipe 20189 Showing Scrape But Otherwise Sound Mortar

Attachment 2 
IP2024-1237
ISC: Unrestricted

Table 3-4 
Pure Robotic Pipe 20202 
Pure Robotic Pipe 20202  
(See Figures 3-15, 3-16, 3-17, 3-18, 3-19, 3-20, 3-21 & 3-22) 
In-Situ 
Pre-hydroblasting 
Post-hydroblasting 
• 
Longitudinal and 
circumferential cracks. 
• 
Evidence of corrosion through 
mortar staining. 
• 
Firm mortar but sounding 
indicated delamination.

• 
Fabrication Sheets indicate 
Class 20 Pipe. 
• 
Cracks in external mortar with 
rust stains evident. 
• 
Spalling and corrosion on north 
side. Corrosion on south side 
over 1 m in length 
longitudinally.

• 
Wire pitch:  10 mm.  
• 
Wire diameter:  4.82 mm wire.  
• 
Broken wires over 2.25 m from 
west joint to east cut:  
122 intact, 103 broken/ 
compromised. 
• 
Breaks predominantly occurred 
at springline, but also at various 
circumferential positions around 
the pipe. 
• 
Breaks due to general corrosion 
(loss of steel material) along with 
lateral/transverse fractures and 
oblique fractures indicative of 
brittle failure.  
• 
Uneven wire spacing.

Figure 3-16 
Robotic Pipe 20202 Showing Cracking and Evidence of Corrosion

Attachment 2 
IP2024-1237
ISC: Unrestricted

Figure 3-17 
Robotic Pipe 20202 Showing Failed Mortar and Corroded Wires

Figure 3-18 
Pipe 20202 – SE End Showing General Corrosion Under Cracked Mortar

Attachment 2 
IP2024-1237
ISC: Unrestricted

Figure 3-19 
Pipe 20202 – Post Hydroblast Showing Wire Corrosion Where Mortar Delamination Occurred.

Figure 3-20 
Pipe 20202 – Corroded Broken Wire with Oblique Fracture

Attachment 2 
IP2024-1237
ISC: Unrestricted

Figure 3-21 
Pipe 20202 – Wires Completely Corroded Away

Figure 3-20 also shows 
broken wires due to general 
corrosion, however there is 
possible evidence of wire 
splitting and crevice 
corrosion (as deﬁned by The 
Association for Materials 
Performance and Protection 
- AMPP) occurring as shown 
in the arrows.

Figure 3-22 Pipe 20202 – Evidence of Brittle Failures 
Figure 3-21 and 3-22 both 
show evidence of splitting 
and lateral/transverse 
fractures indicating brittle 
failure. Notice the corrosion 
product on the edge of the 
fracture. Note that some 
surface rust has occurred 
post-hydroblasting in these 
photos.

Attachment 2 
IP2024-1237
ISC: Unrestricted

Figure 3-23 
Pipe 20202 – Evidence of Splitting and Brittle Failures

Table 3-5 
Observations on Pure Robotic Pipe 20220 
Pure Robotic Pipe 20220  
(See Figures 3-23, 3-24, 3-25, 3-26 & 3-27) 
In-Situ 
Pre-hydroblasting 
Post-hydroblasting 
• 
Firm mortar with no evidence 
of cracking, delamination, or 
distress.

• 
Fabrication Sheets indicate 
Class 20 Pipe. 
• 
No evidence of damage or 
distress. 
• 
Hammer sounding showed no 
evidence of hollowness or 
delamination. 
• 
Minor, tan-coloured stains on 
invert of pipe, but otherwise 
solid mortar. 
• 
Wire pitch:  ~10 mm.  
• 
Wire diameter:  4.82 mm.  
• 
Over 4.47 m:  379 intact wires, 
68 broken wires. 
• 
Most wire breaks occurred at 
springline on south side. 
• 
Wire spacing not even. 
• 
All failures appear to be via 
brittle failures.

Attachment 2 
IP2024-1237
ISC: Unrestricted

Figure 3-24 
Robotic Pipes 20219 and 20220

Figure 3-25 Pipe 20220 North Side

Attachment 2 
IP2024-1237
ISC: Unrestricted

Figure 3-26 
Pipe 20220 – June 30 Immediately Post Hydroblast 
Figure 3-25 shows 
corrosion stains on 
the mortar and 
concrete core, 
pitting on the wires 
(arrow) and lateral/ 
transverse fractures 
indicating brittle 
failure.

Figure 3-27 Pipe 20220 on June 30 Immediately Post Hydroblast

Attachment 2 
IP2024-1237
ISC: Unrestricted

Figure 3-28 Pipe 20220 on June 30 Immediately Post Hydroblast

Figure 3-27 shows 
corrosion staining on 
the outside of the 
concrete core, and 
black corrosion 
product on the 
lateral/transverse 
fractures.

Table 3-6 
Observations on Pure Robotic Pipe 20219 
Pure Robotic Pipe 20219  
(See Figures 3-28, 3-29, 3-30, 3-31, 3-32, 3-33 & 3-34) 
In-Situ 
Pre-hydroblasting 
Post-hydroblasting 
• 
Visible cracks. 
• 
Evidence of external mortar 
patching.

• 
Fabrication Sheets indicate 
Class 20 Pipe. 
• 
Spalling mortar and corroded 
wires.

• 
Wire pitch:  ~10 mm.  
• 
Wire diameter:  4.82 mm.  
• 
70 intact, 118 broken/ 
compromised wires within 
1.88 m of west joint. 
• 
Indicates pipe did not rupture 
with 118 compromised wires. 
• 
Transverse/lateral fractures. 
• 
Wire blocks on wires indicating 
manufactured wire splices. 
• 
Corrosion under previously 
intact mortar indicating 
microcracking and/or chloride 
penetration

Attachment 2 
IP2024-1237
ISC: Unrestricted

Figure 3-29 
Robotic Pipe 20219 Showing Mortar Patch

Figure 3-30 
Robotic Pipe 20219 Showing Cracking

Attachment 2 
IP2024-1237
ISC: Unrestricted

Figure 3-31 
Pipe 20219 North Side Prior to Hydroblasting

Figure 3-32 
Pipe 20219 - West Cut on Left Side, Post Hydroblasting

Figure 3-31 shows 
the degree of 
corrosion occurring 
on the wires post-
hydroblasting, even 
in the areas where 
concrete had not 
visibly cracked or 
spalled. This 
provides evidence of 
microcracking 
and/or chloride 
penetration.

Attachment 2 
IP2024-1237
ISC: Unrestricted

Figure 3-33 
Pipe 20219 – Lateral Wire Fractures with Splitting, and Corrosion Stains on Core

Figure 3-34 
Pipe 20219 Showing Entire Section of Prestress Wire Missing

Attachment 2 
IP2024-1237
ISC: Unrestricted

Figure 3-35 
Pipe 20219 – Wire Splice

Attachment 2 
IP2024-1237
ISC: Unrestricted
